Repository: dalerxli/transmission

# trasmittance
find refractive index from transmittance

File: data/A209386.1.xml
<?xml version="1.0"?>
<ROOT><CIT ID="209386"><DOI>10.1007/s10832-013-9862-4</DOI><JOURNAL>J. Electroceram.</JOURNAL><YEAR>2014</YEAR><VOL>32</VOL><ISSUE>2-3</ISSUE><AUTHOR>M. Cavas</AUTHOR><AUTHOR>Z. A. Alahmed</AUTHOR><AUTHOR>H. A. Albrithen</AUTHOR><AUTHOR>F. Yakuphanoglu</AUTHOR><TITLE>Photoresponse and electrical properties of Al/nanostructure NiFe2O4/p-Si/Al photodiode</TITLE><STARTPAGE>163</STARTPAGE><ENDPAGE>168</ENDPAGE></CIT><CERAMICS><CERAMIC><ITEM ID="1" VER="1.0" TYPE="glass/ceramic" HASH="931ec0ab695ee4318d50519c93204e82" HASH3="931ec0ab695ee4318d50519c93204e82" GHASH="f6e0647ad49eb234f36dd2315fc41d07"><CLASS>ceramic</CLASS><MODIFICATION/><ATTRIBUTE>nanoparticles</ATTRIBUTE><COMPOSITION><COMPONENT><FORMULA>NiFe2O4</FORMULA><HILL>Fe2NiO4</HILL><ELEMENTS><E>Fe</E><E>Ni</E><E>O</E></ELEMENTS><AMOUNT/><AMOUNT_UNIT/><ADDITIVE>0</ADDITIVE></COMPONENT></COMPOSITION><HILL_BASE>Fe2NiO4</HILL_BASE><HILL_ADDS/><COMBINEDHILL>Fe2NiO4</COMBINEDHILL><COMBINEDHILL2/><PRECISEHILL>Fe2NiO4</PRECISEHILL><PRECISEHILL2/><ADDITIONMODE/></ITEM><FACTS><FACT NAME="MICR" VER="2.1" CITID="209386"><MICROSCOPY>AFM</MICROSCOPY></FACT><FACT VER="2.1" NAME="QUAL" CITID="209386"><PROPERTY><MEASURED>2</MEASURED><NAME>optical band gap</NAME><DEP/><NEG>0</NEG></PROPERTY></FACT><FACT VER="2.0" NAME="PLOT" CITID="209386"><SPECTRUM_NAME>Optical transmission spectrum</SPECTRUM_NAME><PLOT_TYPE>linear</PLOT_TYPE><Y_NAME>transmittance, T</Y_NAME><Y_UNITS>%</Y_UNITS><Y_SCALE/><X_NAME>wavelength</X_NAME><X_UNITS>nm</X_UNITS><X_SCALE/><ATS/><MISC/><DATA>[["253","0.331"],["264","0.333"],["275","0.335"],["290","0.338"],["297","0.668"],["301","2.04"],["303","3.35"],["306","4.64"],["309","6.95"],["312","9.52"],["315","12.6"],["318","15.6"],["321","18.6"],["324","21.7"],["327","23.9"],["330","26.6"],["333","28.5"],["336","30.4"],["339","32.1"],["342","33.6"],["345","34.8"],["348","36.2"],["351","37.2"],["354","38.0"],["357","38.8"],["360","39.3"],["363","40.0"],["366","40.5"],["369","41.0"],["372","41.4"],["375","41.8"],["378","42.1"],["381","42.6"],["384","43.2"],["387","43.6"],["390","44.1"],["393","44.7"],["396","45.1"],["399","45.7"],["402","46.2"],["405","46.7"],["408","47.2"],["411","47.7"],["414","48.1"],["417","48.6"],["420","49.2"],["423","49.8"],["426","50.2"],["429","50.7"],["432","51.1"],["435","51.5"],["438","52.1"],["441","52.6"],["444","53.1"],["447","53.6"],["450","54.2"],["453","54.7"],["456","55.4"],["459","55.9"],["462","56.4"],["465","56.8"],["468","57.2"],["471","57.6"],["474","58.0"],["477","58.4"],["480","58.7"],["483","59.1"],["486","59.6"],["489","60.0"],["492","60.5"],["495","61.0"],["498","61.4"],["501","62.0"],["504","62.5"],["507","63.0"],["510","63.4"],["513","63.8"],["516","64.3"],["519","64.8"],["522","65.3"],["525","65.9"],["528","66.4"],["531","67.0"],["534","67.5"],["537","67.9"],["540","68.4"],["543","68.8"],["546","69.3"],["549","69.7"],["552","70.1"],["555","70.4"],["558","70.7"],["561","71.1"],["564","71.6"],["567","71.9"],["570","72.4"],["573","72.8"],["576","73.2"],["579","73.5"],["582","73.9"],["585","74.3"],["588","74.7"],["591","75.1"],["594","75.6"],["597","75.9"],["600","76.3"],["603","76.7"],["606","76.9"],["609","77.2"],["612","77.5"],["615","77.8"],["618","78.0"],["621","78.2"],["624","78.6"],["627","78.8"],["630","79.0"],["633","79.3"],["636","79.5"],["639","79.7"],["642","80.0"],["645","80.1"],["648","80.4"],["651","80.6"],["654","80.6"],["657","80.9"],["660","81.1"],["663","81.1"],["666","81.3"],["669","81.6"],["672","81.8"],["675","82.1"],["678","82.2"],["681","82.3"],["684","82.4"],["687","82.5"],["690","82.5"],["693","82.7"],["696","82.8"],["699","82.9"],["702","83.1"],["705","83.1"],["708","83.2"],["711","83.1"],["714","83.3"],["717","83.2"],["720","83.4"],["723","83.5"],["726","83.4"],["729","83.5"],["732","83.6"],["735","83.6"],["738","83.6"],["741","83.6"],["744","83.7"],["747","83.6"],["750","83.6"],["753","83.6"],["756","83.7"],["759","83.8"],["762","83.8"],["765","83.7"],["768","83.7"],["771","83.6"],["774","83.7"],["777","83.7"],["780","83.8"],["783","84.0"],["786","83.9"],["789","84.1"],["792","84.1"],["795","84.2"],["798","84.1"],["801","84.2"],["804","84.2"],["807","84.2"],["810","84.2"],["813","84.3"],["816","84.3"],["819","84.5"],["822","84.5"],["825","84.4"],["828","84.5"],["831","84.6"],["834","84.7"],["837","84.6"],["840","84.7"],["843","84.7"],["846","84.6"],["849","84.6"],["852","84.6"],["855","84.7"],["858","84.6"],["861","84.7"],["864","84.5"],["867","84.6"],["870","84.6"],["873","84.6"],["876","84.5"],["879","84.5"],["882","84.5"],["885","84.7"],["888","84.7"],["891","84.8"],["894","85.0"],["897","85.0"]]</DATA></FACT><FACT VER="2.0" NAME="PLOT" CITID="209386"><SPECTRUM_NAME>Optical absorption spectrum</SPECTRUM_NAME><PLOT_TYPE>linear</PLOT_TYPE><Y_NAME>absorbance</Y_NAME><Y_UNITS>a.u.</Y_UNITS><Y_SCALE/><X_NAME>wavelength</X_NAME><X_UNITS>nm</X_UNITS><X_SCALE/><ATS/><MISC/><DATA>[["248","3.20"],["251","3.25"],["254","3.26"],["257","3.28"],["260","3.30"],["263","3.30"],["266","3.31"],["269","3.35"],["272","3.35"],["275","3.33"],["278","3.34"],["281","3.27"],["284","3.12"],["287","2.88"],["290","2.61"],["293","2.27"],["296","1.97"],["299","1.74"],["302","1.51"],["305","1.33"],["308","1.15"],["311","1.04"],["314","0.911"],["317","0.810"],["320","0.735"],["323","0.664"],["326","0.617"],["329","0.564"],["332","0.532"],["335","0.507"],["338","0.484"],["341","0.463"],["344","0.449"],["347","0.437"],["350","0.426"],["353","0.418"],["356","0.410"],["359","0.402"],["362","0.396"],["365","0.392"],["368","0.386"],["371","0.385"],["374","0.379"],["377","0.374"],["380","0.372"],["383","0.367"],["386","0.360"],["389","0.354"],["392","0.348"],["395","0.341"],["398","0.340"],["401","0.335"],["404","0.329"],["407","0.324"],["410","0.322"],["413","0.316"],["416","0.309"],["419","0.306"],["422","0.303"],["425","0.296"],["428","0.293"],["431","0.290"],["434","0.284"],["437","0.284"],["440","0.278"],["443","0.274"],["446","0.269"],["449","0.265"],["452","0.259"],["455","0.256"],["458","0.252"],["461","0.247"],["464","0.246"],["467","0.241"],["470","0.239"],["473","0.232"],["476","0.233"],["479","0.233"],["482","0.226"],["485","0.223"],["488","0.220"],["491","0.219"],["494","0.214"],["497","0.209"],["500","0.207"],["503","0.201"],["506","0.201"],["509","0.195"],["512","0.195"],["515","0.188"],["518","0.187"],["521","0.182"],["524","0.179"],["527","0.175"],["530","0.172"],["533","0.172"],["536","0.169"],["539","0.162"],["542","0.160"],["545","0.159"],["548","0.156"],["551","0.153"],["554","0.153"],["557","0.150"],["560","0.149"],["563","0.144"],["566","0.140"],["569","0.140"],["572","0.137"],["575","0.137"],["578","0.136"],["581","0.137"],["584","0.134"],["587","0.134"],["590","0.131"],["593","0.129"],["596","0.124"],["599","0.124"],["602","0.124"],["605","0.124"],["608","0.117"],["611","0.118"],["614","0.118"],["617","0.115"],["620","0.112"],["623","0.112"],["626","0.112"],["629","0.112"],["632","0.112"],["635","0.105"],["638","0.105"],["641","0.105"],["644","0.105"],["647","0.102"],["650","0.102"],["653","0.102"],["656","0.0988"],["659","0.0988"],["662","0.0988"],["665","0.0989"],["668","0.0987"],["671","0.0927"],["674","0.0925"],["677","0.0925"],["680","0.0925"],["683","0.0925"],["686","0.0925"],["689","0.0925"],["692","0.0925"],["695","0.0925"],["698","0.0925"],["701","0.0923"],["704","0.0892"],["707","0.0890"],["710","0.0893"],["713","0.0893"],["716","0.0862"],["719","0.0862"],["722","0.0893"],["725","0.0862"],["728","0.0861"],["731","0.0861"],["734","0.0861"],["737","0.0861"],["740","0.0861"],["743","0.0861"],["746","0.0861"],["749","0.0861"],["752","0.0861"],["755","0.0861"],["758","0.0861"],["761","0.0861"],["764","0.0861"],["767","0.0861"],["770","0.0861"],["773","0.0861"],["776","0.0861"],["779","0.0861"],["782","0.0861"],["785","0.0861"],["788","0.0826"],["791","0.0828"],["794","0.0860"],["797","0.0830"],["800","0.0829"],["803","0.0829"],["806","0.0829"],["809","0.0829"],["812","0.0830"],["815","0.0798"],["818","0.0798"],["821","0.0829"],["824","0.0798"],["827","0.0797"],["830","0.0797"],["833","0.0797"],["836","0.0797"],["839","0.0797"],["842","0.0797"],["845","0.0797"],["848","0.0797"],["851","0.0797"],["854","0.0797"],["857","0.0797"],["860","0.0797"],["863","0.0797"],["866","0.0797"],["869","0.0797"],["872","0.0797"],["875","0.0797"],["878","0.0797"],["881","0.0797"],["884","0.0797"],["887","0.0797"],["890","0.0797"],["893","0.0797"],["896","0.0797"],["899","0.0812"]]</DATA></FACT><FACT VER="2.0" NAME="USE" CITID="209386"><AREA>power generation</AREA><APPLICATION>photodiode</APPLICATION><SPECIFICATION>semiconductor layer</SPECIFICATION><CONFIRMED>1</CONFIRMED></FACT><FACT VER="2.0" NAME="PR" CITID="209386"><CHEMSYNTH>1</CHEMSYNTH><STAGE><CONDITIONS>stirring; 10 min</CONDITIONS><STARTINGS><STARTING><ITEM ID="8" TYPE="single compound" VER="2.0" TITLE="" HASH="aa28c91f9d03bf558e94d4c52ad793a9"><NAMES><NAME>nickel(II) acetate</NAME></NAMES><FORMULA>C4H6NiO4</FORMULA><HILL>C4H6NiO4</HILL><ELEMENTS><E>C</E><E>H</E><E>Ni</E><E>O</E></ELEMENTS><MOL>
  Mrv0541 04021518472D          

  9  6  0  0  0  0            999 V2000
    2.9323    5.2615    0.0000 C   0  0  0  0  0  0  0  0  0  0  0  0
    3.7292    5.4750    0.0000 C   0  0  0  0  0  0  0  0  0  0  0  0
    3.9416    6.2750    0.0000 O   0  0  0  0  0  0  0  0  0  0  0  0
    4.3125    4.8917    0.0000 O   0  5  0  0  0  0  0  0  0  0  0  0
    8.6964    5.2889    0.0000 C   0  0  0  0  0  0  0  0  0  0  0  0
    7.9000    5.5042    0.0000 C   0  0  0  0  0  0  0  0  0  0  0  0
    7.6875    6.3041    0.0000 O   0  0  0  0  0  0  0  0  0  0  0  0
    7.3166    4.9208    0.0000 O   0  5  0  0  0  0  0  0  0  0  0  0
    6.0250    5.6333    0.0000 Ni  0  2  0  0  0  0  0  0  0  0  0  0
  1  2  1  0  0  0  0
  2  3  2  0  0  0  0
  2  4  1  0  0  0  0
  5  6  1  0  0  0  0
  6  7  2  0  0  0  0
  6  8  1  0  0  0  0
M  CHG  3   4  -1   8  -1   9   2
M  END
</MOL><INCHIKEY>AIYYMMQIMJOTBM-UHFFFAOYSA-L</INCHIKEY></ITEM></STARTING><STARTING><ITEM ID="9" VER="2.0l" TYPE="single compound" HASH="88d7d9df2af144e44826d6261a20f429"><NAMES><NAME>iron(III) chloride</NAME><NAME>ferric chloride</NAME><NAME>iron trichloride</NAME></NAMES><FORMULA>FeCl3</FORMULA><HILL>Cl3Fe</HILL><ELEMENTS><E>Cl</E><E>Fe</E></ELEMENTS></ITEM></STARTING><STARTING><ITEM ID="10" VER="2.0l" TYPE="single compound" HASH="7e699ab29c4e9ae01a7f1298190a6857"><NAMES><NAME>ethanol</NAME><NAME>EtOH</NAME></NAMES><FORMULA>C2H6O</FORMULA><HILL>C2H6O</HILL><ELEMENTS><E>C</E><E>H</E><E>O</E></ELEMENTS><MOL>
  Mrv0541 07261314292D          

  3  2  0  0  0  0            999 V2000
   -1.2080    0.3536    0.0000 C   0  0  0  0  0  0  0  0  0  0  0  0
   -0.4936    0.7661    0.0000 C   0  0  0  0  0  0  0  0  0  0  0  0
    0.2209    0.3536    0.0000 O   0  0  0  0  0  0  0  0  0  0  0  0
  1  2  1  0  0  0  0
  2  3  1  0  0  0  0
M  END
</MOL><INCHIKEY>LFQSCWFLJHTTHZ-UHFFFAOYSA-N</INCHIKEY></ITEM></STARTING></STARTINGS></STAGE><STAGE><CONDITIONS>65 &#xB0;C; 2 h; stirring</CONDITIONS><STARTINGS><STARTING><ITEM ID="11" TYPE="single compound" VER="1.5" TITLE="" HASH="321fc27cf929ecc6dc9f84071f93b159"><NAMES><NAME>ethanolamine</NAME></NAMES><FORMULA>C2H7NO</FORMULA><HILL>C2H7NO</HILL><ELEMENTS><E>C</E><E>H</E><E>N</E><E>O</E></ELEMENTS><MOL>
  Mrv0541 16040514422D          

  4  3  0  0  0  0  0  0  0  0  0
    3.7888    5.6388    0.0000 N   0  0  0  0  0  0  0  0  0         
    4.0722    4.5777    0.0000 C   0  0  0  0  0  0  0  0  0         
    5.1722    4.5777    0.0000 C   0  0  0  0  0  0  0  0  0         
    5.4555    5.6444    0.0000 O   0  0  0  0  0  0  0  0  0         
  1  2  1  0  0  0  0
  2  3  1  0  0  0  0
  3  4  1  0  0  0  0
M  END
</MOL><INCHIKEY>HZAXFHJVJLSVMW-UHFFFAOYSA-N</INCHIKEY></ITEM></STARTING></STARTINGS></STAGE><STAGE><CONDITIONS>2000 rpm; 20 s</CONDITIONS><PROCESSES>spin coating</PROCESSES></STAGE><STAGE><CONDITIONS>200 &#xB0;C; ~5 min</CONDITIONS><PROCESSES>drying</PROCESSES></STAGE><STAGE><PROCESSES>2x5</PROCESSES></STAGE><STAGE><CONDITIONS>450 &#xB0;C; 1 h</CONDITIONS><PROCESSES>annealing</PROCESSES></STAGE></FACT></FACTS></CERAMIC></CERAMICS></ROOT>

File: data/A252371.1.xml
<?xml version="1.0"?>
<ROOT><CIT ID="252371"><DOI>10.1007/s10717-015-9688-4</DOI><JOURNAL>Glass Ceram.</JOURNAL><YEAR>2015</YEAR><VOL>71</VOL><ISSUE>9-10</ISSUE><AUTHOR>N. I. Min&#x2019;ko</AUTHOR><AUTHOR>R. V. Lavrov</AUTHOR><TITLE>Alkaline Concentrate for Glassmaking</TITLE><STARTPAGE>360</STARTPAGE><ENDPAGE>364</ENDPAGE></CIT><CERAMICS><CERAMIC><ITEM ID="1" VER="1.0" TYPE="glass/ceramic" TITLE="" HASH="8b4f20b9a0ae62c42c80b1521e743abb" HASH3="d49f46c9e37b288978d7d485a8e945fe" GHASH="e2a30dc4807296fdf5919548d2fc04c9"><NAMES><NAME>container glass</NAME></NAMES><CLASS>glass</CLASS><MODIFICATION/><ATTRIBUTE/><COMPOSITION><COMPONENT><FORMULA>SiO2</FORMULA><HILL>O2Si</HILL><ELEMENTS><E>O</E><E>Si</E></ELEMENTS><AMOUNT>71.75</AMOUNT><AMOUNT_UNIT>wt%</AMOUNT_UNIT><ADDITIVE>0</ADDITIVE></COMPONENT><COMPONENT><FORMULA>Al2O3</FORMULA><HILL>Al2O3</HILL><ELEMENTS><E>Al</E><E>O</E></ELEMENTS><AMOUNT>2.12</AMOUNT><AMOUNT_UNIT>wt%</AMOUNT_UNIT><ADDITIVE>0</ADDITIVE></COMPONENT><COMPONENT><FORMULA>CaO</FORMULA><HILL>CaO</HILL><ELEMENTS><E>Ca</E><E>O</E></ELEMENTS><AMOUNT>10.1</AMOUNT><AMOUNT_UNIT>wt%</AMOUNT_UNIT><ADDITIVE>0</ADDITIVE></COMPONENT><COMPONENT><FORMULA>MgO</FORMULA><HILL>MgO</HILL><ELEMENTS><E>Mg</E><E>O</E></ELEMENTS><AMOUNT>2.01</AMOUNT><AMOUNT_UNIT>wt%</AMOUNT_UNIT><ADDITIVE>0</ADDITIVE></COMPONENT><COMPONENT><FORMULA>Na2O</FORMULA><HILL>Na2O</HILL><ELEMENTS><E>Na</E><E>O</E></ELEMENTS><AMOUNT>13.82</AMOUNT><AMOUNT_UNIT>wt%</AMOUNT_UNIT><ADDITIVE>0</ADDITIVE></COMPONENT><COMPONENT><FORMULA>FeO</FORMULA><HILL>FeO</HILL><ELEMENTS><E>Fe</E><E>O</E></ELEMENTS><AMOUNT>0.2</AMOUNT><AMOUNT_UNIT>wt%</AMOUNT_UNIT><ADDITIVE>0</ADDITIVE></COMPONENT></COMPOSITION><HILL_BASE>Al14.9Ca64.7FeMg17.9Na160O1040Si429</HILL_BASE><HILL_ADDS/><COMBINEDHILL>Al14.9Ca64.7FeMg17.9Na160O1040Si429</COMBINEDHILL><COMBINEDHILL2/><PRECISEHILL>Al14.938Ca64.701FeMg17.915Na160.2O1044.1Si428.98</PRECISEHILL><PRECISEHILL2/><ADDITIONMODE/></ITEM><FACTS><FACT VER="2.0" NAME="PR" CITID="252371"><CHEMSYNTH>1</CHEMSYNTH><STAGE><PROCESSES>melting</PROCESSES><STARTINGS><STARTING><ITEM ID="2" VER="2.0" TYPE="single compound" HASH="008e010d987bd4d2e96479300e1d249f"><NAMES><NAME>sand</NAME></NAMES><FORMULA>SiO2</FORMULA><HILL>O2Si</HILL><ELEMENTS><E>O</E><E>Si</E></ELEMENTS><MODIFICATION>quartz</MODIFICATION><ATTRIBUTE>VS-030</ATTRIBUTE></ITEM></STARTING><STARTING><ITEM TYPE="single compound" VER="2.0l" TITLE="" HASH="3ae30157d432256bf46fc4fa0981dcd5" ID="__455"><NAMES><NAME>sodium carbonate</NAME></NAMES><FORMULA>Na2CO3</FORMULA><HILL>CNa2O3</HILL><ELEMENTS><E>C</E><E>Na</E><E>O</E></ELEMENTS></ITEM></STARTING><STARTING><ITEM ID="4" VER="2.0l" TYPE="single compound" HASH="4fa5bf43d5f435fc4734affd91980773"><NAMES><NAME>alumina</NAME><NAME>aluminium oxide</NAME><NAME>aluminum oxide</NAME></NAMES><FORMULA>Al2O3</FORMULA><HILL>Al2O3</HILL><ELEMENTS><E>Al</E><E>O</E></ELEMENTS></ITEM></STARTING><STARTING><ITEM ID="9" VER="2.0" TYPE="complex compound" HASH="7c569d7fbea265ecbd146298101c9ddb" HASH3="9853316321549a4973e06a6461bb72d1"><NAMES><NAME>limestone</NAME></NAMES><DESCRIPTION/><COMPOSITION><COMPONENT><ITEM ID="5" VER="2.0l" TYPE="single compound" HASH="9cb1d95398cd564555803affaed0ffe5"><NAMES><NAME>lime</NAME><NAME>calcium oxide</NAME><NAME>quicklime</NAME><NAME>burnt lime</NAME><NAME>unslaked lime</NAME></NAMES><FORMULA>CaO</FORMULA><HILL>CaO</HILL><ELEMENTS><E>Ca</E><E>O</E></ELEMENTS></ITEM><AMOUNT>&gt;= 51 - 54 wt%</AMOUNT><ROLE>basic material</ROLE></COMPONENT><COMPONENT><ITEM ID="4" VER="2.0l" TYPE="single compound" HASH="4fa5bf43d5f435fc4734affd91980773"><NAMES><NAME>alumina</NAME><NAME>aluminium oxide</NAME><NAME>aluminum oxide</NAME></NAMES><FORMULA>Al2O3</FORMULA><HILL>Al2O3</HILL><ELEMENTS><E>Al</E><E>O</E></ELEMENTS></ITEM><AMOUNT>&lt;= 0.5 - 1.5 wt%</AMOUNT><ROLE>basic material</ROLE></COMPONENT><COMPONENT><ITEM ID="6" VER="2.0l" TYPE="single compound" HASH="91854ae6eb5bc492cb5e4e519b7581b3"><NAMES><NAME>iron(III) oxide</NAME><NAME>ferric oxide</NAME><NAME>iron sesquioxide</NAME><NAME>rust</NAME></NAMES><FORMULA>Fe2O3</FORMULA><HILL>Fe2O3</HILL><ELEMENTS><E>Fe</E><E>O</E></ELEMENTS></ITEM><AMOUNT>&lt;= 0.1 - 0.3 wt%</AMOUNT><ROLE>basic material</ROLE></COMPONENT><COMPONENT><ITEM ID="7" VER="2.0l" TYPE="single compound" HASH="9b5571f0609eeba31b492d3f86991e35"><NAMES><NAME>magnesia</NAME><NAME>magnesium oxide</NAME></NAMES><FORMULA>MgO</FORMULA><HILL>MgO</HILL><ELEMENTS><E>Mg</E><E>O</E></ELEMENTS></ITEM><AMOUNT>&lt;= 0.6 - 2.5 wt%</AMOUNT><ROLE>basic material</ROLE></COMPONENT><COMPONENT><ITEM ID="8" VER="2.0l" TYPE="single compound" HASH="e3b26d33c22577d615fce2bbe7c96976"><NAMES><NAME>silica</NAME><NAME>silicon dioxide</NAME><NAME>silicic oxide</NAME></NAMES><FORMULA>SiO2</FORMULA><HILL>O2Si</HILL><ELEMENTS><E>O</E><E>Si</E></ELEMENTS></ITEM><AMOUNT>&lt;= 1.0 - 2.5 wt%</AMOUNT><ROLE>basic material</ROLE></COMPONENT></COMPOSITION></ITEM></STARTING><STARTING><ITEM ID="7" VER="2.0l" TYPE="single compound" HASH="9b5571f0609eeba31b492d3f86991e35"><NAMES><NAME>magnesia</NAME><NAME>magnesium oxide</NAME></NAMES><FORMULA>MgO</FORMULA><HILL>MgO</HILL><ELEMENTS><E>Mg</E><E>O</E></ELEMENTS></ITEM></STARTING><STARTING><ITEM ID="11" TYPE="single compound" VER="1.5" TITLE="" HASH="a3efea364d194e33295a0c1a34adb989"><NAMES><NAME>iron(II) oxide</NAME></NAMES><FORMULA>FeO</FORMULA><HILL>FeO</HILL><ELEMENTS><E>Fe</E><E>O</E></ELEMENTS></ITEM></STARTING></STARTINGS></STAGE></FACT><FACT VER="1.0" NAME="GCQUAN" CITID="252371"><PROPERTY><NAME>transmittance, T</NAME><VAL>79.68</VAL><VAL_MIN>79.68</VAL_MIN><VAL_MAX>79.68</VAL_MAX><VALUNIT>%</VALUNIT><ATS><AT><AT_NAME>thickness</AT_NAME><AT_VALUE>10</AT_VALUE><AT_UNIT>mm</AT_UNIT></AT><AT><AT_NAME>wavelength</AT_NAME><AT_VALUE>570</AT_VALUE><AT_UNIT>nm</AT_UNIT></AT></ATS><MISC>Bouguer-Lambert-Beer law</MISC></PROPERTY></FACT><FACT VER="1.0" NAME="GCQUAN" CITID="252371"><PROPERTY><NAME>transmittance, T</NAME><VAL>78</VAL><VAL_MIN>78</VAL_MIN><VAL_MAX>78</VAL_MAX><VALUNIT>%</VALUNIT><ATS><AT><AT_NAME>thickness</AT_NAME><AT_VALUE>10</AT_VALUE><AT_UNIT>mm</AT_UNIT></AT><AT><AT_NAME>wavelength</AT_NAME><AT_VALUE>570</AT_VALUE><AT_UNIT>nm</AT_UNIT></AT></ATS><MISC>Amosov nomogram</MISC></PROPERTY></FACT></FACTS></CERAMIC><CERAMIC><ITEM ID="16" VER="1.0" TYPE="glass/ceramic" TITLE="" HASH="b6b885f691eed6c7dcff8c6b32573b81" HASH3="d49f46c9e37b288978d7d485a8e945fe" GHASH="e2a30dc4807296fdf5919548d2fc04c9"><NAMES><NAME>container glass</NAME></NAMES><CLASS>glass</CLASS><MODIFICATION/><ATTRIBUTE/><COMPOSITION><COMPONENT><FORMULA>SiO2</FORMULA><HILL>O2Si</HILL><ELEMENTS><E>O</E><E>Si</E></ELEMENTS><AMOUNT>71.77</AMOUNT><AMOUNT_UNIT>wt%</AMOUNT_UNIT><ADDITIVE>0</ADDITIVE></COMPONENT><COMPONENT><FORMULA>Al2O3</FORMULA><HILL>Al2O3</HILL><ELEMENTS><E>Al</E><E>O</E></ELEMENTS><AMOUNT>2.12</AMOUNT><AMOUNT_UNIT>wt%</AMOUNT_UNIT><ADDITIVE>0</ADDITIVE></COMPONENT><COMPONENT><FORMULA>CaO</FORMULA><HILL>CaO</HILL><ELEMENTS><E>Ca</E><E>O</E></ELEMENTS><AMOUNT>10.1</AMOUNT><AMOUNT_UNIT>wt%</AMOUNT_UNIT><ADDITIVE>0</ADDITIVE></COMPONENT><COMPONENT><FORMULA>MgO</FORMULA><HILL>MgO</HILL><ELEMENTS><E>Mg</E><E>O</E></ELEMENTS><AMOUNT>2.01</AMOUNT><AMOUNT_UNIT>wt%</AMOUNT_UNIT><ADDITIVE>0</ADDITIVE></COMPONENT><COMPONENT><FORMULA>Na2O</FORMULA><HILL>Na2O</HILL><ELEMENTS><E>Na</E><E>O</E></ELEMENTS><AMOUNT>13.79</AMOUNT><AMOUNT_UNIT>wt%</AMOUNT_UNIT><ADDITIVE>0</ADDITIVE></COMPONENT><COMPONENT><FORMULA>FeO</FORMULA><HILL>FeO</HILL><ELEMENTS><E>Fe</E><E>O</E></ELEMENTS><AMOUNT>0.2</AMOUNT><AMOUNT_UNIT>wt%</AMOUNT_UNIT><ADDITIVE>0</ADDITIVE></COMPONENT></COMPOSITION><HILL_BASE>Al14.9Ca64.7FeMg17.9Na160O1040Si429</HILL_BASE><HILL_ADDS/><COMBINEDHILL>Al14.9Ca64.7FeMg17.9Na160O1040Si429</COMBINEDHILL><COMBINEDHILL2/><PRECISEHILL>Al14.938Ca64.701FeMg17.915Na159.85O1044.1Si429.1</PRECISEHILL><PRECISEHILL2/><ADDITIONMODE/></ITEM><FACTS><FACT VER="2.0" NAME="PR" CITID="252371"><CHEMSYNTH>1</CHEMSYNTH><STAGE><PROCESSES>melting</PROCESSES><STARTINGS><STARTING><ITEM ID="2" VER="2.0" TYPE="single compound" HASH="008e010d987bd4d2e96479300e1d249f"><NAMES><NAME>sand</NAME></NAMES><FORMULA>SiO2</FORMULA><HILL>O2Si</HILL><ELEMENTS><E>O</E><E>Si</E></ELEMENTS><MODIFICATION>quartz</MODIFICATION><ATTRIBUTE>VS-030</ATTRIBUTE></ITEM></STARTING><STARTING><ITEM VER="2.0l" TYPE="single compound" TITLE="NaOH" HASH="0113fa1a90f5713943d63955d5571509" ID="__129"><NAMES><NAME>sodium hydroxide</NAME><NAME>caustic soda</NAME></NAMES><FORMULA>NaOH</FORMULA><HILL>HNaO</HILL><ELEMENTS><E>H</E><E>Na</E><E>O</E></ELEMENTS></ITEM></STARTING><STARTING><ITEM ID="4" VER="2.0l" TYPE="single compound" HASH="4fa5bf43d5f435fc4734affd91980773"><NAMES><NAME>alumina</NAME><NAME>aluminium oxide</NAME><NAME>aluminum oxide</NAME></NAMES><FORMULA>Al2O3</FORMULA><HILL>Al2O3</HILL><ELEMENTS><E>Al</E><E>O</E></ELEMENTS></ITEM></STARTING><STARTING><ITEM ID="9" VER="2.0" TYPE="complex compound" HASH="7c569d7fbea265ecbd146298101c9ddb" HASH3="9853316321549a4973e06a6461bb72d1"><NAMES><NAME>limestone</NAME></NAMES><DESCRIPTION/><COMPOSITION><COMPONENT><ITEM ID="5" VER="2.0l" TYPE="single compound" HASH="9cb1d95398cd564555803affaed0ffe5"><NAMES><NAME>lime</NAME><NAME>calcium oxide</NAME><NAME>quicklime</NAME><NAME>burnt lime</NAME><NAME>unslaked lime</NAME></NAMES><FORMULA>CaO</FORMULA><HILL>CaO</HILL><ELEMENTS><E>Ca</E><E>O</E></ELEMENTS></ITEM><AMOUNT>&gt;= 51 - 54 wt%</AMOUNT><ROLE>basic material</ROLE></COMPONENT><COMPONENT><ITEM ID="4" VER="2.0l" TYPE="single compound" HASH="4fa5bf43d5f435fc4734affd91980773"><NAMES><NAME>alumina</NAME><NAME>aluminium oxide</NAME><NAME>aluminum oxide</NAME></NAMES><FORMULA>Al2O3</FORMULA><HILL>Al2O3</HILL><ELEMENTS><E>Al</E><E>O</E></ELEMENTS></ITEM><AMOUNT>&lt;= 0.5 - 1.5 wt%</AMOUNT><ROLE>basic material</ROLE></COMPONENT><COMPONENT><ITEM ID="6" VER="2.0l" TYPE="single compound" HASH="91854ae6eb5bc492cb5e4e519b7581b3"><NAMES><NAME>iron(III) oxide</NAME><NAME>ferric oxide</NAME><NAME>iron sesquioxide</NAME><NAME>rust</NAME></NAMES><FORMULA>Fe2O3</FORMULA><HILL>Fe2O3</HILL><ELEMENTS><E>Fe</E><E>O</E></ELEMENTS></ITEM><AMOUNT>&lt;= 0.1 - 0.3 wt%</AMOUNT><ROLE>basic material</ROLE></COMPONENT><COMPONENT><ITEM ID="7" VER="2.0l" TYPE="single compound" HASH="9b5571f0609eeba31b492d3f86991e35"><NAMES><NAME>magnesia</NAME><NAME>magnesium oxide</NAME></NAMES><FORMULA>MgO</FORMULA><HILL>MgO</HILL><ELEMENTS><E>Mg</E><E>O</E></ELEMENTS></ITEM><AMOUNT>&lt;= 0.6 - 2.5 wt%</AMOUNT><ROLE>basic material</ROLE></COMPONENT><COMPONENT><ITEM ID="8" VER="2.0l" TYPE="single compound" HASH="e3b26d33c22577d615fce2bbe7c96976"><NAMES><NAME>silica</NAME><NAME>silicon dioxide</NAME><NAME>silicic oxide</NAME></NAMES><FORMULA>SiO2</FORMULA><HILL>O2Si</HILL><ELEMENTS><E>O</E><E>Si</E></ELEMENTS></ITEM><AMOUNT>&lt;= 1.0 - 2.5 wt%</AMOUNT><ROLE>basic material</ROLE></COMPONENT></COMPOSITION></ITEM></STARTING><STARTING><ITEM ID="7" VER="2.0l" TYPE="single compound" HASH="9b5571f0609eeba31b492d3f86991e35"><NAMES><NAME>magnesia</NAME><NAME>magnesium oxide</NAME></NAMES><FORMULA>MgO</FORMULA><HILL>MgO</HILL><ELEMENTS><E>Mg</E><E>O</E></ELEMENTS></ITEM></STARTING><STARTING><ITEM ID="11" TYPE="single compound" VER="1.5" TITLE="" HASH="a3efea364d194e33295a0c1a34adb989"><NAMES><NAME>iron(II) oxide</NAME></NAMES><FORMULA>FeO</FORMULA><HILL>FeO</HILL><ELEMENTS><E>Fe</E><E>O</E></ELEMENTS></ITEM></STARTING></STARTINGS></STAGE></FACT><FACT VER="1.0" NAME="GCQUAN" CITID="252371"><PROPERTY><NAME>transmittance, T</NAME><VAL>77.56</VAL><VAL_MIN>77.56</VAL_MIN><VAL_MAX>77.56</VAL_MAX><VALUNIT>%</VALUNIT><ATS><AT><AT_NAME>thickness</AT_NAME><AT_VALUE>10</AT_VALUE><AT_UNIT>mm</AT_UNIT></AT><AT><AT_NAME>wavelength</AT_NAME><AT_VALUE>570</AT_VALUE><AT_UNIT>nm</AT_UNIT></AT></ATS><MISC>Bouguer-Lambert-Beer law</MISC></PROPERTY></FACT><FACT VER="1.0" NAME="GCQUAN" CITID="252371"><PROPERTY><NAME>transmittance, T</NAME><VAL>76</VAL><VAL_MIN>76</VAL_MIN><VAL_MAX>76</VAL_MAX><VALUNIT>%</VALUNIT><ATS><AT><AT_NAME>thickness</AT_NAME><AT_VALUE>10</AT_VALUE><AT_UNIT>mm</AT_UNIT></AT><AT><AT_NAME>wavelength</AT_NAME><AT_VALUE>570</AT_VALUE><AT_UNIT>nm</AT_UNIT></AT></ATS><MISC>Amosov nomogram</MISC></PROPERTY></FACT></FACTS></CERAMIC><CERAMIC><ITEM ID="19" VER="1.0" TYPE="glass/ceramic" TITLE="" HASH="ff433ff118a1ac7b5951f6d00d43d386" HASH3="153c245fb94fd022a13f3c72b3bafba9" GHASH="20fe1b0e2a58e400ceeed3b4ef08c028"><NAMES><NAME>container glass</NAME></NAMES><CLASS>glass</CLASS><MODIFICATION/><ATTRIBUTE/><COMPOSITION><COMPONENT><FORMULA>SiO2</FORMULA><HILL>O2Si</HILL><ELEMENTS><E>O</E><E>Si</E></ELEMENTS><AMOUNT>72.71</AMOUNT><AMOUNT_UNIT>wt%</AMOUNT_UNIT><ADDITIVE>0</ADDITIVE></COMPONENT><COMPONENT><FORMULA>Al2O3</FORMULA><HILL>Al2O3</HILL><ELEMENTS><E>Al</E><E>O</E></ELEMENTS><AMOUNT>2.15</AMOUNT><AMOUNT_UNIT>wt%</AMOUNT_UNIT><ADDITIVE>0</ADDITIVE></COMPONENT><COMPONENT><FORMULA>CaO</FORMULA><HILL>CaO</HILL><ELEMENTS><E>Ca</E><E>O</E></ELEMENTS><AMOUNT>10.23</AMOUNT><AMOUNT_UNIT>wt%</AMOUNT_UNIT><ADDITIVE>0</ADDITIVE></COMPONENT><COMPONENT><FORMULA>MgO</FORMULA><HILL>MgO</HILL><ELEMENTS><E>Mg</E><E>O</E></ELEMENTS><AMOUNT>2.04</AMOUNT><AMOUNT_UNIT>wt%</AMOUNT_UNIT><ADDITIVE>0</ADDITIVE></COMPONENT><COMPONENT><FORMULA>Na2O</FORMULA><HILL>Na2O</HILL><ELEMENTS><E>Na</E><E>O</E></ELEMENTS><AMOUNT>12.67</AMOUNT><AMOUNT_UNIT>wt%</AMOUNT_UNIT><ADDITIVE>0</ADDITIVE></COMPONENT><COMPONENT><FORMULA>FeO</FORMULA><HILL>FeO</HILL><ELEMENTS><E>Fe</E><E>O</E></ELEMENTS><AMOUNT>0.2</AMOUNT><AMOUNT_UNIT>wt%</AMOUNT_UNIT><ADDITIVE>0</ADDITIVE></COMPONENT></COMPOSITION><HILL_BASE>Al15.1Ca65.5FeMg18.2Na147O1050Si435</HILL_BASE><HILL_ADDS/><COMBINEDHILL>Al15.1Ca65.5FeMg18.2Na147O1050Si435</COMBINEDHILL><COMBINEDHILL2/><PRECISEHILL>Al15.15Ca65.533FeMg18.182Na146.87O1050.3Si434.72</PRECISEHILL><PRECISEHILL2/><ADDITIONMODE/></ITEM><FACTS><FACT VER="2.0" NAME="PR" CITID="252371"><CHEMSYNTH>1</CHEMSYNTH><STAGE><PROCESSES>melting</PROCESSES><STARTINGS><STARTING><ITEM ID="13" VER="2.0" TYPE="complex compound" HASH="5821866401a8bd7e96e38daf455640e7" HASH3="667bb4a7dad44a5208d3195fc77a2ccd"><NAMES><NAME>alkaline concentrate</NAME><NAME>AC</NAME></NAMES><DESCRIPTION/><COMPOSITION><COMPONENT><ITEM ID="8" VER="2.0l" TYPE="single compound" HASH="e3b26d33c22577d615fce2bbe7c96976"><NAMES><NAME>silica</NAME><NAME>silicon dioxide</NAME><NAME>silicic oxide</NAME></NAMES><FORMULA>SiO2</FORMULA><HILL>O2Si</HILL><ELEMENTS><E>O</E><E>Si</E></ELEMENTS></ITEM><AMOUNT/><ROLE>basic material</ROLE></COMPONENT><COMPONENT><ITEM ID="12" VER="2.0l" TYPE="single compound" HASH="cb105c342bae6da5f7823ea22e0df4f5"><NAMES><NAME>sodium oxide</NAME></NAMES><FORMULA>Na2O</FORMULA><HILL>Na2O</HILL><ELEMENTS><E>Na</E><E>O</E></ELEMENTS></ITEM><AMOUNT>13.90 - 15.41 %</AMOUNT><ROLE>basic material</ROLE></COMPONENT></COMPOSITION></ITEM></STARTING><STARTING><ITEM ID="4" VER="2.0l" TYPE="single compound" HASH="4fa5bf43d5f435fc4734affd91980773"><NAMES><NAME>alumina</NAME><NAME>aluminium oxide</NAME><NAME>aluminum oxide</NAME></NAMES><FORMULA>Al2O3</FORMULA><HILL>Al2O3</HILL><ELEMENTS><E>Al</E><E>O</E></ELEMENTS></ITEM></STARTING><STARTING><ITEM ID="9" VER="2.0" TYPE="complex compound" HASH="7c569d7fbea265ecbd146298101c9ddb" HASH3="9853316321549a4973e06a6461bb72d1"><NAMES><NAME>limestone</NAME></NAMES><DESCRIPTION/><COMPOSITION><COMPONENT><ITEM ID="5" VER="2.0l" TYPE="single compound" HASH="9cb1d95398cd564555803affaed0ffe5"><NAMES><NAME>lime</NAME><NAME>calcium oxide</NAME><NAME>quicklime</NAME><NAME>burnt lime</NAME><NAME>unslaked lime</NAME></NAMES><FORMULA>CaO</FORMULA><HILL>CaO</HILL><ELEMENTS><E>Ca</E><E>O</E></ELEMENTS></ITEM><AMOUNT>&gt;= 51 - 54 wt%</AMOUNT><ROLE>basic material</ROLE></COMPONENT><COMPONENT><ITEM ID="4" VER="2.0l" TYPE="single compound" HASH="4fa5bf43d5f435fc4734affd91980773"><NAMES><NAME>alumina</NAME><NAME>aluminium oxide</NAME><NAME>aluminum oxide</NAME></NAMES><FORMULA>Al2O3</FORMULA><HILL>Al2O3</HILL><ELEMENTS><E>Al</E><E>O</E></ELEMENTS></ITEM><AMOUNT>&lt;= 0.5 - 1.5 wt%</AMOUNT><ROLE>basic material</ROLE></COMPONENT><COMPONENT><ITEM ID="6" VER="2.0l" TYPE="single compound" HASH="91854ae6eb5bc492cb5e4e519b7581b3"><NAMES><NAME>iron(III) oxide</NAME><NAME>ferric oxide</NAME><NAME>iron sesquioxide</NAME><NAME>rust</NAME></NAMES><FORMULA>Fe2O3</FORMULA><HILL>Fe2O3</HILL><ELEMENTS><E>Fe</E><E>O</E></ELEMENTS></ITEM><AMOUNT>&lt;= 0.1 - 0.3 wt%</AMOUNT><ROLE>basic material</ROLE></COMPONENT><COMPONENT><ITEM ID="7" VER="2.0l" TYPE="single compound" HASH="9b5571f0609eeba31b492d3f86991e35"><NAMES><NAME>magnesia</NAME><NAME>magnesium oxide</NAME></NAMES><FORMULA>MgO</FORMULA><HILL>MgO</HILL><ELEMENTS><E>Mg</E><E>O</E></ELEMENTS></ITEM><AMOUNT>&lt;= 0.6 - 2.5 wt%</AMOUNT><ROLE>basic material</ROLE></COMPONENT><COMPONENT><ITEM ID="8" VER="2.0l" TYPE="single compound" HASH="e3b26d33c22577d615fce2bbe7c96976"><NAMES><NAME>silica</NAME><NAME>silicon dioxide</NAME><NAME>silicic oxide</NAME></NAMES><FORMULA>SiO2</FORMULA><HILL>O2Si</HILL><ELEMENTS><E>O</E><E>Si</E></ELEMENTS></ITEM><AMOUNT>&lt;= 1.0 - 2.5 wt%</AMOUNT><ROLE>basic material</ROLE></COMPONENT></COMPOSITION></ITEM></STARTING><STARTING><ITEM ID="7" VER="2.0l" TYPE="single compound" HASH="9b5571f0609eeba31b492d3f86991e35"><NAMES><NAME>magnesia</NAME><NAME>magnesium oxide</NAME></NAMES><FORMULA>MgO</FORMULA><HILL>MgO</HILL><ELEMENTS><E>Mg</E><E>O</E></ELEMENTS></ITEM></STARTING><STARTING><ITEM ID="11" TYPE="single compound" VER="1.5" TITLE="" HASH="a3efea364d194e33295a0c1a34adb989"><NAMES><NAME>iron(II) oxide</NAME></NAMES><FORMULA>FeO</FORMULA><HILL>FeO</HILL><ELEMENTS><E>Fe</E><E>O</E></ELEMENTS></ITEM></STARTING></STARTINGS></STAGE></FACT><FACT VER="1.0" NAME="GCQUAN" CITID="252371"><PROPERTY><NAME>transmittance, T</NAME><VAL>74.28</VAL><VAL_MIN>74.28</VAL_MIN><VAL_MAX>74.28</VAL_MAX><VALUNIT>%</VALUNIT><ATS><AT><AT_NAME>thickness</AT_NAME><AT_VALUE>10</AT_VALUE><AT_UNIT>mm</AT_UNIT></AT><AT><AT_NAME>wavelength</AT_NAME><AT_VALUE>570</AT_VALUE><AT_UNIT>nm</AT_UNIT></AT></ATS><MISC>Bouguer-Lambert-Beer law</MISC></PROPERTY></FACT><FACT VER="1.0" NAME="GCQUAN" CITID="252371"><PROPERTY><NAME>transmittance, T</NAME><VAL>75</VAL><VAL_MIN>75</VAL_MIN><VAL_MAX>75</VAL_MAX><VALUNIT>%</VALUNIT><ATS><AT><AT_NAME>thickness</AT_NAME><AT_VALUE>10</AT_VALUE><AT_UNIT>mm</AT_UNIT></AT><AT><AT_NAME>wavelength</AT_NAME><AT_VALUE>570</AT_VALUE><AT_UNIT>nm</AT_UNIT></AT></ATS><MISC>Amosov nomogram</MISC></PROPERTY></FACT><FACT VER="2.0" NAME="PLOT" CITID="252371"><SPECTRUM_NAME>Optical transmission spectrum</SPECTRUM_NAME><PLOT_TYPE>linear</PLOT_TYPE><Y_NAME>transmittance, T</Y_NAME><Y_UNITS>%</Y_UNITS><Y_SCALE/><X_NAME>wavelength</X_NAME><X_UNITS>nm</X_UNITS><X_SCALE/><ATS><AT><AT_NAME>thickness</AT_NAME><AT_VALUE>15.0</AT_VALUE><AT_UNIT>mm</AT_UNIT></AT></ATS><MISC/><DATA>[["345.4","0.9032"],["348.4","3.310"],["350.3","5.745"],["351.3","7.694"],["352.7","9.931"],["354.3","11.81"],["356.2","14.33"],["357.2","16.17"],["359.2","18.52"],["360.6","20.16"],["362.1","21.91"],["364.1","23.75"],["365.1","25.31"],["367.4","27.36"],["369.8","29.48"],["380.7","26.89"],["381.7","29.75"],["383.8","32.58"],["384.9","34.93"],["386.9","37.52"],["387.4","39.13"],["389.7","41.48"],["390.8","43.22"],["392.8","45.10"],["394.4","47.22"],["397.4","49.17"],["398.2","51.24"],["402.0","52.59"],["409.8","53.33"],["418.0","52.62"],["424.2","52.62"],["425.1","52.91"],["440.4","52.89"],["446.7","55.09"],["451.6","56.84"],["456.6","58.53"],["462.0","60.13"],["469.4","62.05"],["479.3","63.24"],["490.2","64.29"],["501.5","65.21"],["512.0","65.89"],["522.8","66.24"],["533.7","66.05"],["544.6","65.51"],["555.5","65.05"],["566.4","64.22"],["577.2","63.23"],["588.1","61.70"],["598.6","60.32"],["608.9","58.65"],["617.8","57.00"],["627.2","55.30"],["637.6","53.73"],["648.4","52.11"],["657.8","50.74"],["668.2","49.00"],["678.1","47.31"],["686.5","45.74"],["693.9","44.32"],["705.8","42.35"],["715.7","40.80"],["726.6","38.93"],["737.0","37.37"],["746.3","35.59"],["756.2","34.35"],["767.1","32.87"],["778.0","31.41"],["788.9","30.09"],["800.0","28.79"],["810.6","27.63"],["821.5","26.67"],["832.4","25.70"],["843.3","25.03"],["854.1","24.27"],["865.0","23.62"],["875.9","23.14"],["886.8","22.81"],["896.8","22.48"],["908.5","22.13"],["919.4","21.88"],["930.3","21.62"],["941.2","21.35"],["952.1","21.07"],["962.9","20.93"],["973.8","20.83"],["984.7","20.71"],["993.6","20.71"],["1006","20.91"],["1017","20.93"],["1028","20.77"],["1039","20.65"],["1051","20.15"],["1061","19.86"],["1072","19.54"],["1082","19.34"],["1088","18.70"],["1095","20.72"]]</DATA></FACT></FACTS></CERAMIC></CERAMICS></ROOT>

File: data/A437514.3.xml
<?xml version="1.0"?>
<ROOT><CIT ID="437514"><DOI>10.1111/jace.13240</DOI><JOURNAL>J. Am. Ceram. Soc.</JOURNAL><YEAR>2015</YEAR><VOL>98</VOL><ISSUE>1</ISSUE><AUTHOR>Huang, Bo-Wei</AUTHOR><AUTHOR>Wen, Cheng-Yen</AUTHOR><AUTHOR>Lin, Guan-Wei</AUTHOR><AUTHOR>Chen, Po-Yuan</AUTHOR><AUTHOR>Jiang, Yu-Hao</AUTHOR><AUTHOR>Kao, Peng-Kai</AUTHOR><AUTHOR>Chi, Chu-Te</AUTHOR><AUTHOR>Chang, Hung</AUTHOR><AUTHOR>Cheng, I-Chun</AUTHOR><AUTHOR>Chen, Jian-Zhang</AUTHOR><TITLE>Influence of Ca/Al Ratio on Properties of Amorphous/Nanocrystalline Cu-Al-Ca-O Thin Films</TITLE><STARTPAGE>125</STARTPAGE><ENDPAGE>129</ENDPAGE></CIT><CERAMICS><CERAMIC><ITEM ID="1" VER="1.0" TYPE="glass/ceramic" HASH="77fa7429b934a944f43145cf1f02909c" HASH2="c04e936a9484458b601988296ce71cf5" HASH3="9008dc77dc2e0f749ef755ae11f1b5f1" GHASH="c04e936a9484458b601988296ce71cf5"><CLASS>ceramic</CLASS><MODIFICATION/><ATTRIBUTE>amorphous</ATTRIBUTE><COMPOSITION><COMPONENT><FORMULA>CuAl1.257O3.699</FORMULA><HILL>Al1.257CuO3.699</HILL><ELEMENTS><E>Al</E><E>Cu</E><E>O</E></ELEMENTS><AMOUNT/><AMOUNT_UNIT/><ADDITIVE>0</ADDITIVE></COMPONENT></COMPOSITION><HILL_BASE>Al1.26CuO3.7</HILL_BASE><HILL_ADDS/><COMBINEDHILL>Al1.26CuO3.7</COMBINEDHILL><COMBINEDHILL2/><ADDITIONMODE/></ITEM><FACTS><FACT VER="2.0" NAME="PR" CITID="437514"><CHEMSYNTH>1</CHEMSYNTH><STAGE><CONDITIONS>argon; r.t.; glass substrate</CONDITIONS><PROCESSES>RF sputtering</PROCESSES><STARTINGS><STARTING><ITEM ID="6" VER="1.0" TYPE="glass/ceramic" HASH="b88832e067c7fb58103dd759b0eafcdc" HASH2="e65fd982bdbe30ed67f897588f6e8e05" HASH3="d5677f66ad452cc6f844d4414539edc4" GHASH="e65fd982bdbe30ed67f897588f6e8e05"><CLASS>ceramic</CLASS><MODIFICATION/><ATTRIBUTE/><COMPOSITION><COMPONENT><FORMULA>CuAlO2</FORMULA><HILL>AlCuO2</HILL><ELEMENTS><E>Al</E><E>Cu</E><E>O</E></ELEMENTS><AMOUNT/><AMOUNT_UNIT/><ADDITIVE>0</ADDITIVE></COMPONENT></COMPOSITION><HILL_BASE>AlCuO2</HILL_BASE><HILL_ADDS/><COMBINEDHILL>AlCuO2</COMBINEDHILL><COMBINEDHILL2/><ADDITIONMODE/></ITEM></STARTING></STARTINGS></STAGE></FACT><FACT NAME="CHAR" VER="2.1" CITID="437514"><NAME>XRD/X-ray diffraction</NAME><SPECTRUM>1</SPECTRUM><DEP/></FACT><FACT NAME="MICR" VER="2.1" CITID="437514"><MICROSCOPY>AFM</MICROSCOPY></FACT><FACT VER="1.0" NAME="GCQUAN" CITID="437514"><PROPERTY><NAME>transmittance, T</NAME><VAL>~ 23</VAL><VAL_MIN>21</VAL_MIN><VAL_MAX>25</VAL_MAX><VALUNIT>%</VALUNIT><ATS><AT><AT_NAME>thickness</AT_NAME><AT_VALUE>200</AT_VALUE><AT_UNIT>nm</AT_UNIT></AT><AT><AT_NAME>wavelength</AT_NAME><AT_VALUE>450</AT_VALUE><AT_UNIT>nm</AT_UNIT></AT></ATS><MISC/></PROPERTY></FACT><FACT VER="2.0" NAME="PLOT" CITID="437514"><SPECTRUM_NAME>Optical transmission spectrum</SPECTRUM_NAME><PLOT_TYPE>linear</PLOT_TYPE><Y_NAME>transmittance, T</Y_NAME><Y_UNITS>%</Y_UNITS><Y_SCALE/><X_NAME>wavelength</X_NAME><X_UNITS>nm</X_UNITS><X_SCALE/><ATS><AT><AT_NAME>thickness</AT_NAME><AT_VALUE>200</AT_VALUE><AT_UNIT>nm</AT_UNIT></AT></ATS><MISC/><DATA>[["203","0.369"],["216","0.362"],["232","0.516"],["248","0.673"],["264","0.673"],["280","0.748"],["296","0.898"],["310","1.50"],["325","2.62"],["339","4.35"],["355","6.71"],["369","9.56"],["384","13.0"],["400","16.7"],["415","20.7"],["430","25.2"],["444","30.1"],["459","35.8"],["474","42.0"],["489","48.9"],["504","55.6"],["520","61.1"],["535","65.1"],["550","67.0"],["565","67.5"],["580","66.9"],["595","65.9"],["610","64.7"],["624","63.8"],["640","63.0"],["655","62.4"],["669","62.1"],["684","62.2"],["699","62.5"],["714","62.8"],["730","63.6"],["745","64.4"],["760","65.3"],["775","66.4"],["790","67.6"],["805","69.0"],["820","70.5"],["835","71.8"],["850","73.4"],["865","74.9"],["880","76.2"],["895","77.3"],["910","79.2"],["925","80.3"],["940","81.4"],["955","82.5"],["970","83.3"],["985","84.2"],["1000","85.0"]]</DATA></FACT></FACTS></CERAMIC><CERAMIC><ITEM ID="2" VER="1.0" TYPE="glass/ceramic" HASH="77fa7429b934a944f43145cf1f02909c" HASH2="2ce2c8215cdc682db83c6efd93143f49" HASH3="d8d3046a74458006e41af2d0cf334795" GHASH="2ce2c8215cdc682db83c6efd93143f49"><CLASS>ceramic</CLASS><MODIFICATION/><ATTRIBUTE>amorphous</ATTRIBUTE><COMPOSITION><COMPONENT><FORMULA>CuAl1.178Ca0.053O3.815</FORMULA><HILL>Al1.178Ca0.053CuO3.815</HILL><ELEMENTS><E>Al</E><E>Ca</E><E>Cu</E><E>O</E></ELEMENTS><AMOUNT/><AMOUNT_UNIT/><ADDITIVE>0</ADDITIVE></COMPONENT></COMPOSITION><HILL_BASE>Al22.2CaCu18.9O72</HILL_BASE><HILL_ADDS/><COMBINEDHILL>Al22.2CaCu18.9O72</COMBINEDHILL><COMBINEDHILL2/><ADDITIONMODE/></ITEM><FACTS><FACT VER="2.0" NAME="PR" CITID="437514"><CHEMSYNTH>1</CHEMSYNTH><STAGE><CONDITIONS>argon; r.t.; glass substrate</CONDITIONS><PROCESSES>RF sputtering</PROCESSES><STARTINGS><STARTING><ITEM ID="7" VER="1.0" TYPE="glass/ceramic" HASH="b88832e067c7fb58103dd759b0eafcdc" HASH2="5ff26157349f9ed9ffa87fafec58c064" HASH3="0c68935e34bf41df749ff7b4b169d4fc" GHASH="5ff26157349f9ed9ffa87fafec58c064"><CLASS>ceramic</CLASS><MODIFICATION/><ATTRIBUTE/><COMPOSITION><COMPONENT><FORMULA>CuAl0.95Ca0.05O</FORMULA><HILL>Al0.95Ca0.05CuO</HILL><ELEMENTS><E>Al</E><E>Ca</E><E>Cu</E><E>O</E></ELEMENTS><AMOUNT/><AMOUNT_UNIT/><ADDITIVE>0</ADDITIVE></COMPONENT></COMPOSITION><HILL_BASE>Al19CaCu20O20</HILL_BASE><HILL_ADDS/><COMBINEDHILL>Al19CaCu20O20</COMBINEDHILL><COMBINEDHILL2/><ADDITIONMODE/></ITEM></STARTING></STARTINGS></STAGE></FACT><FACT NAME="CHAR" VER="2.1" CITID="437514"><NAME>XRD/X-ray diffraction</NAME><SPECTRUM>1</SPECTRUM><DEP/></FACT><FACT VER="1.0" NAME="GCQUAN" CITID="437514"><PROPERTY><NAME>electrical resistivity, &#x3C1;</NAME><VAL>3.9E8</VAL><VAL_MIN>390000000</VAL_MIN><VAL_MAX>390000000</VAL_MAX><VALUNIT>&#x3A9;&#xB7;cm</VALUNIT><MISC/></PROPERTY></FACT><FACT VER="2.0" NAME="PLOT" CITID="437514"><SPECTRUM_NAME>Optical transmission spectrum</SPECTRUM_NAME><PLOT_TYPE>linear</PLOT_TYPE><Y_NAME>transmittance, T</Y_NAME><Y_UNITS>%</Y_UNITS><Y_SCALE/><X_NAME>wavelength</X_NAME><X_UNITS>nm</X_UNITS><X_SCALE/><ATS><AT><AT_NAME>thickness</AT_NAME><AT_VALUE>200</AT_VALUE><AT_UNIT>nm</AT_UNIT></AT></ATS><MISC/><DATA>[["205","1.27"],["220","2.00"],["234","2.27"],["250","2.54"],["265","2.82"],["280","3.35"],["296","4.60"],["310","6.71"],["325","9.81"],["340","13.6"],["355","18.0"],["370","22.5"],["385","27.2"],["414","35.8"],["430","39.8"],["445","43.7"],["460","47.4"],["475","51.1"],["489","55.0"],["504","58.9"],["520","62.5"],["535","66.1"],["550","69.1"],["565","71.6"],["580","73.7"],["595","75.3"],["610","76.5"],["625","77.2"],["640","77.8"],["655","78.2"],["670","78.3"],["685","78.6"],["700","78.5"],["715","78.4"],["731","78.4"],["745","78.2"],["760","78.1"],["776","77.9"],["792","77.8"],["808","77.6"],["824","77.5"],["840","77.4"],["856","77.1"],["872","76.9"],["888","76.7"],["904","76.7"],["920","76.8"],["936","76.6"],["952","76.5"],["968","76.4"],["984","76.2"],["1000","76.2"]]</DATA></FACT></FACTS></CERAMIC><CERAMIC><ITEM ID="3" VER="1.0" TYPE="glass/ceramic" HASH="77fa7429b934a944f43145cf1f02909c" HASH2="b3cb39cb3e3a4cef11942f02237f5cd3" HASH3="dfedd1517dc392ce729900fe8d036410" GHASH="b3cb39cb3e3a4cef11942f02237f5cd3"><CLASS>ceramic</CLASS><MODIFICATION/><ATTRIBUTE>amorphous</ATTRIBUTE><COMPOSITION><COMPONENT><FORMULA>CuAl1.025Ca0.098O3.887</FORMULA><HILL>Al1.025Ca0.098CuO3.887</HILL><ELEMENTS><E>Al</E><E>Ca</E><E>Cu</E><E>O</E></ELEMENTS><AMOUNT/><AMOUNT_UNIT/><ADDITIVE>0</ADDITIVE></COMPONENT></COMPOSITION><HILL_BASE>Al10.5CaCu10.2O39.7</HILL_BASE><HILL_ADDS/><COMBINEDHILL>Al10.5CaCu10.2O39.7</COMBINEDHILL><COMBINEDHILL2/><ADDITIONMODE/></ITEM><FACTS><FACT VER="2.0" NAME="PR" CITID="437514"><CHEMSYNTH>1</CHEMSYNTH><STAGE><CONDITIONS>argon; r.t.; glass substrate</CONDITIONS><PROCESSES>RF sputtering</PROCESSES><STARTINGS><STARTING><ITEM ID="8" VER="1.0" TYPE="glass/ceramic" HASH="b88832e067c7fb58103dd759b0eafcdc" HASH2="ab9b18db3dcfec9aba40541d5ded8592" HASH3="ec684639dab1c4c9f9833918e89593da" GHASH="ab9b18db3dcfec9aba40541d5ded8592"><CLASS>ceramic</CLASS><MODIFICATION/><ATTRIBUTE/><COMPOSITION><COMPONENT><FORMULA>CuAl0.9Ca0.1O</FORMULA><HILL>Al0.9Ca0.1CuO</HILL><ELEMENTS><E>Al</E><E>Ca</E><E>Cu</E><E>O</E></ELEMENTS><AMOUNT/><AMOUNT_UNIT/><ADDITIVE>0</ADDITIVE></COMPONENT></COMPOSITION><HILL_BASE>Al9CaCu10O10</HILL_BASE><HILL_ADDS/><COMBINEDHILL>Al9CaCu10O10</COMBINEDHILL><COMBINEDHILL2/><ADDITIONMODE/></ITEM></STARTING></STARTINGS></STAGE></FACT><FACT NAME="CHAR" VER="2.1" CITID="437514"><NAME>XRD/X-ray diffraction</NAME><SPECTRUM>1</SPECTRUM><DEP/></FACT><FACT VER="1.0" NAME="GCQUAN" CITID="437514"><PROPERTY><NAME>electrical resistivity, &#x3C1;</NAME><VAL>2.0E6</VAL><VAL_MIN>2000000</VAL_MIN><VAL_MAX>2000000</VAL_MAX><VALUNIT>&#x3A9;&#xB7;cm</VALUNIT><MISC/></PROPERTY></FACT><FACT VER="2.0" NAME="PLOT" CITID="437514"><SPECTRUM_NAME>Optical transmission spectrum</SPECTRUM_NAME><PLOT_TYPE>linear</PLOT_TYPE><Y_NAME>transmittance, T</Y_NAME><Y_UNITS>%</Y_UNITS><Y_SCALE/><X_NAME>wavelength</X_NAME><X_UNITS>nm</X_UNITS><X_SCALE/><ATS><AT><AT_NAME>thickness</AT_NAME><AT_VALUE>200</AT_VALUE><AT_UNIT>nm</AT_UNIT></AT></ATS><MISC/><DATA>[["216","3.10"],["235","3.26"],["249","3.46"],["264","3.93"],["280","4.58"],["295","5.66"],["309","7.37"],["325","10.2"],["339","13.7"],["355","17.9"],["370","22.0"],["385","26.3"],["400","30.3"],["415","34.3"],["430","38.4"],["445","42.8"],["460","47.3"],["475","52.0"],["490","56.9"],["505","61.8"],["520","66.5"],["535","70.9"],["546","74.0"],["565","77.4"],["579","79.5"],["590","80.8"],["605","81.9"],["625","82.8"],["640","83.1"],["655","83.3"],["670","83.2"],["684","83.2"],["699","82.9"],["714","82.7"],["730","82.5"],["744","82.3"],["759","82.1"],["775","81.9"],["790","81.7"],["804","81.5"],["820","81.4"],["834","81.2"],["850","81.1"],["865","81.2"],["880","81.1"],["895","81.1"],["909","81.1"],["925","80.8"],["940","80.8"],["955","80.8"],["970","80.9"],["985","80.9"],["1000","80.9"]]</DATA></FACT></FACTS></CERAMIC><CERAMIC><ITEM ID="4" VER="1.0" TYPE="glass/ceramic" HASH="77fa7429b934a944f43145cf1f02909c" HASH2="76ce7f2ab843ba808cde29429985b6ee" HASH3="dbd196a2ca5c5d5cb0fd185b5400dcc5" GHASH="76ce7f2ab843ba808cde29429985b6ee"><CLASS>ceramic</CLASS><MODIFICATION/><ATTRIBUTE>amorphous</ATTRIBUTE><COMPOSITION><COMPONENT><FORMULA>CuAl0.805Ca0.121O2.800</FORMULA><HILL>Al0.805Ca0.121CuO2.8</HILL><ELEMENTS><E>Al</E><E>Ca</E><E>Cu</E><E>O</E></ELEMENTS><AMOUNT/><AMOUNT_UNIT/><ADDITIVE>0</ADDITIVE></COMPONENT></COMPOSITION><HILL_BASE>Al6.65CaCu8.26O23.1</HILL_BASE><HILL_ADDS/><COMBINEDHILL>Al6.65CaCu8.26O23.1</COMBINEDHILL><COMBINEDHILL2/><ADDITIONMODE/></ITEM><FACTS><FACT VER="2.0" NAME="PR" CITID="437514"><CHEMSYNTH>1</CHEMSYNTH><STAGE><CONDITIONS>argon; r.t.; glass substrate</CONDITIONS><PROCESSES>RF sputtering</PROCESSES><STARTINGS><STARTING><ITEM ID="9" VER="1.0" TYPE="glass/ceramic" HASH="b88832e067c7fb58103dd759b0eafcdc" HASH2="67b718e2e0b050e83c4a076ae34dfc7d" HASH3="2dc5d584db73a41d046550717ec845dc" GHASH="67b718e2e0b050e83c4a076ae34dfc7d"><CLASS>ceramic</CLASS><MODIFICATION/><ATTRIBUTE/><COMPOSITION><COMPONENT><FORMULA>CuAl0.85Ca0.15O</FORMULA><HILL>Al0.85Ca0.15CuO</HILL><ELEMENTS><E>Al</E><E>Ca</E><E>Cu</E><E>O</E></ELEMENTS><AMOUNT/><AMOUNT_UNIT/><ADDITIVE>0</ADDITIVE></COMPONENT></COMPOSITION><HILL_BASE>Al5.67CaCu6.67O6.67</HILL_BASE><HILL_ADDS/><COMBINEDHILL>Al5.67CaCu6.67O6.67</COMBINEDHILL><COMBINEDHILL2/><ADDITIONMODE/></ITEM></STARTING></STARTINGS></STAGE></FACT><FACT NAME="CHAR" VER="2.1" CITID="437514"><NAME>XRD/X-ray diffraction</NAME><SPECTRUM>1</SPECTRUM><DEP/></FACT><FACT VER="1.0" NAME="GCQUAN" CITID="437514"><PROPERTY><NAME>electrical resistivity, &#x3C1;</NAME><VAL>4.0E5</VAL><VAL_MIN>400000</VAL_MIN><VAL_MAX>400000</VAL_MAX><VALUNIT>&#x3A9;&#xB7;cm</VALUNIT><MISC/></PROPERTY></FACT><FACT VER="2.0" NAME="PLOT" CITID="437514"><SPECTRUM_NAME>Optical transmission spectrum</SPECTRUM_NAME><PLOT_TYPE>linear</PLOT_TYPE><Y_NAME>transmittance, T</Y_NAME><Y_UNITS>%</Y_UNITS><Y_SCALE/><X_NAME>wavelength</X_NAME><X_UNITS>nm</X_UNITS><X_SCALE/><ATS><AT><AT_NAME>thickness</AT_NAME><AT_VALUE>200</AT_VALUE><AT_UNIT>nm</AT_UNIT></AT></ATS><MISC/><DATA>[["202","3.11"],["218","4.45"],["233","5.22"],["248","5.99"],["265","6.34"],["280","7.17"],["294","8.75"],["309","11.4"],["324","14.6"],["340","18.5"],["355","22.1"],["369","25.2"],["384","28.9"],["399","32.2"],["414","36.0"],["429","40.1"],["444","44.6"],["459","49.4"],["475","54.2"],["490","58.6"],["506","63.0"],["520","66.6"],["535","69.4"],["550","71.6"],["565","73.2"],["579","74.1"],["595","74.3"],["610","74.4"],["625","74.5"],["638","74.5"],["652","74.4"],["667","74.1"],["682","73.8"],["697","73.4"],["713","73.2"],["728","72.9"],["742","72.7"],["757","72.6"],["772","72.4"],["788","72.2"],["802","72.1"],["817","71.9"],["832","72.0"],["847","71.9"],["860","71.8"],["875","71.6"],["895","71.7"],["910","71.6"],["925","71.7"],["940","71.7"],["955","72.0"],["970","72.2"],["985","72.3"],["1000","72.5"]]</DATA></FACT></FACTS></CERAMIC><CERAMIC><ITEM ID="5" VER="1.0" TYPE="glass/ceramic" HASH="77fa7429b934a944f43145cf1f02909c" HASH2="8b4a0b76cd9360a7b735be5cffeb0778" HASH3="05f1d04caa3735bd97c92f9dced806ee" GHASH="8b4a0b76cd9360a7b735be5cffeb0778"><CLASS>ceramic</CLASS><MODIFICATION/><ATTRIBUTE>amorphous</ATTRIBUTE><COMPOSITION><COMPONENT><FORMULA>CuAl0.740Ca0.149O2.870</FORMULA><HILL>Al0.74Ca0.149CuO2.87</HILL><ELEMENTS><E>Al</E><E>Ca</E><E>Cu</E><E>O</E></ELEMENTS><AMOUNT/><AMOUNT_UNIT/><ADDITIVE>0</ADDITIVE></COMPONENT></COMPOSITION><HILL_BASE>Al4.97CaCu6.71O19.3</HILL_BASE><HILL_ADDS/><COMBINEDHILL>Al4.97CaCu6.71O19.3</COMBINEDHILL><COMBINEDHILL2/><ADDITIONMODE/></ITEM><FACTS><FACT VER="2.0" NAME="PR" CITID="437514"><CHEMSYNTH>1</CHEMSYNTH><STAGE><CONDITIONS>argon; r.t.; glass substrate</CONDITIONS><PROCESSES>RF sputtering</PROCESSES><STARTINGS><STARTING><ITEM ID="10" VER="1.0" TYPE="glass/ceramic" HASH="b88832e067c7fb58103dd759b0eafcdc" HASH2="56abd383d5d10e93498403601ff33ab3" HASH3="39be8e2c9c9db3ae780b15415ec29439" GHASH="56abd383d5d10e93498403601ff33ab3"><CLASS>ceramic</CLASS><MODIFICATION/><ATTRIBUTE/><COMPOSITION><COMPONENT><FORMULA>CuAl0.8Ca0.2O</FORMULA><HILL>Al0.8Ca0.2CuO</HILL><ELEMENTS><E>Al</E><E>Ca</E><E>Cu</E><E>O</E></ELEMENTS><AMOUNT/><AMOUNT_UNIT/><ADDITIVE>0</ADDITIVE></COMPONENT></COMPOSITION><HILL_BASE>Al4CaCu5O5</HILL_BASE><HILL_ADDS/><COMBINEDHILL>Al4CaCu5O5</COMBINEDHILL><COMBINEDHILL2/><ADDITIONMODE/></ITEM></STARTING></STARTINGS></STAGE></FACT><FACT NAME="CHAR" VER="2.1" CITID="437514"><NAME>XRD/X-ray diffraction</NAME><SPECTRUM>1</SPECTRUM><DEP/></FACT><FACT NAME="CHAR" VER="2.1" CITID="437514"><NAME>ESCA/Electron spectroscopy for chemical analysis/XPS/X-ray photoelectron spectroscopy</NAME><SPECTRUM>1</SPECTRUM><DEP/></FACT><FACT NAME="MICR" VER="2.1" CITID="437514"><MICROSCOPY>AFM</MICROSCOPY><MICROSCOPY>TEM</MICROSCOPY></FACT><FACT VER="1.0" NAME="GCQUAN" CITID="437514"><PROPERTY><NAME>electrical resistivity, &#x3C1;</NAME><VAL>78000</VAL><VAL_MIN>78000</VAL_MIN><VAL_MAX>78000</VAL_MAX><VALUNIT>&#x3A9;&#xB7;cm</VALUNIT><MISC/></PROPERTY></FACT><FACT VER="1.0" NAME="GCQUAN" CITID="437514"><PROPERTY><NAME>Seebeck coefficient, S</NAME><VAL>204</VAL><VAL_MIN>204</VAL_MIN><VAL_MAX>204</VAL_MAX><VALUNIT>&#x3BC;V/K</VALUNIT><MISC/></PROPERTY></FACT><FACT VER="2.0" NAME="PLOT" CITID="437514"><SPECTRUM_NAME>Optical transmission spectrum</SPECTRUM_NAME><PLOT_TYPE>linear</PLOT_TYPE><Y_NAME>transmittance, T</Y_NAME><Y_UNITS>%</Y_UNITS><Y_SCALE/><X_NAME>wavelength</X_NAME><X_UNITS>nm</X_UNITS><X_SCALE/><ATS><AT><AT_NAME>thickness</AT_NAME><AT_VALUE>200</AT_VALUE><AT_UNIT>nm</AT_UNIT></AT></ATS><MISC/><DATA>[["204","3.81"],["220","5.10"],["234","6.30"],["249","7.08"],["265","7.55"],["279","8.39"],["295","9.94"],["310","12.3"],["325","15.4"],["340","19.1"],["355","22.8"],["369","26.3"],["385","30.1"],["399","34.2"],["414","38.6"],["430","43.5"],["445","48.8"],["460","54.1"],["475","59.1"],["490","63.9"],["505","67.8"],["519","70.8"],["530","72.7"],["545","74.0"],["560","75.0"],["575","75.3"],["590","75.2"],["605","74.9"],["620","74.4"],["635","74.1"],["650","73.6"],["665","73.2"],["680","72.9"],["695","72.5"],["710","72.2"],["725","72.0"],["740","71.8"],["755","71.7"],["770","71.6"],["785","71.5"],["800","71.5"],["815","71.6"],["830","71.6"],["845","71.8"],["860","71.9"],["875","72.0"],["890","72.3"],["905","72.5"],["920","72.7"],["935","72.9"],["950","73.1"],["965","73.4"],["980","73.6"],["995","73.7"]]</DATA></FACT></FACTS></CERAMIC><CERAMIC><ITEM ID="6" VER="1.0" TYPE="glass/ceramic" HASH="b88832e067c7fb58103dd759b0eafcdc" HASH2="e65fd982bdbe30ed67f897588f6e8e05" HASH3="d5677f66ad452cc6f844d4414539edc4" GHASH="e65fd982bdbe30ed67f897588f6e8e05"><CLASS>ceramic</CLASS><MODIFICATION/><ATTRIBUTE/><COMPOSITION><COMPONENT><FORMULA>CuAlO2</FORMULA><HILL>AlCuO2</HILL><ELEMENTS><E>Al</E><E>Cu</E><E>O</E></ELEMENTS><AMOUNT/><AMOUNT_UNIT/><ADDITIVE>0</ADDITIVE></COMPONENT></COMPOSITION><HILL_BASE>AlCuO2</HILL_BASE><HILL_ADDS/><COMBINEDHILL>AlCuO2</COMBINEDHILL><COMBINEDHILL2/><ADDITIONMODE/></ITEM><FACTS><FACT VER="2.0" NAME="PR" CITID="437514"><CHEMSYNTH>1</CHEMSYNTH><STAGE><CONDITIONS>PVA; ethanol</CONDITIONS><STARTINGS><STARTING><ITEM ID="11" VER="2.0l" TYPE="single compound" HASH="8804d42be10308afda0024cdce466838"><NAMES><NAME>copper oxide</NAME><NAME>copper(I) oxide</NAME><NAME>cuprite</NAME><NAME>cuprous oxide</NAME></NAMES><FORMULA>Cu2O</FORMULA><HILL>Cu2O</HILL><ELEMENTS><E>Cu</E><E>O</E></ELEMENTS></ITEM></STARTING><STARTING><ITEM ID="12" VER="2.0l" TYPE="single compound" HASH="4fa5bf43d5f435fc4734affd91980773"><NAMES><NAME>alumina</NAME><NAME>aluminium oxide</NAME><NAME>aluminum oxide</NAME></NAMES><FORMULA>Al2O3</FORMULA><HILL>Al2O3</HILL><ELEMENTS><E>Al</E><E>O</E></ELEMENTS></ITEM></STARTING></STARTINGS></STAGE><STAGE><CONDITIONS>24 h</CONDITIONS><PROCESSES>ball milling</PROCESSES></STAGE><STAGE><PROCESSES>pressing</PROCESSES></STAGE><STAGE><CONDITIONS>1100 &#xB0;C; 24 h; air</CONDITIONS><PROCESSES>sintering</PROCESSES></STAGE></FACT></FACTS></CERAMIC><CERAMIC><ITEM ID="7" VER="1.0" TYPE="glass/ceramic" HASH="b88832e067c7fb58103dd759b0eafcdc" HASH2="5ff26157349f9ed9ffa87fafec58c064" HASH3="0c68935e34bf41df749ff7b4b169d4fc" GHASH="5ff26157349f9ed9ffa87fafec58c064"><CLASS>ceramic</CLASS><MODIFICATION/><ATTRIBUTE/><COMPOSITION><COMPONENT><FORMULA>CuAl0.95Ca0.05O</FORMULA><HILL>Al0.95Ca0.05CuO</HILL><ELEMENTS><E>Al</E><E>Ca</E><E>Cu</E><E>O</E></ELEMENTS><AMOUNT/><AMOUNT_UNIT/><ADDITIVE>0</ADDITIVE></COMPONENT></COMPOSITION><HILL_BASE>Al19CaCu20O20</HILL_BASE><HILL_ADDS/><COMBINEDHILL>Al19CaCu20O20</COMBINEDHILL><COMBINEDHILL2/><ADDITIONMODE/></ITEM><FACTS><FACT VER="2.0" NAME="PR" CITID="437514"><CHEMSYNTH>1</CHEMSYNTH><STAGE><CONDITIONS>PVA; ethanol</CONDITIONS><STARTINGS><STARTING><ITEM ID="11" VER="2.0l" TYPE="single compound" HASH="8804d42be10308afda0024cdce466838"><NAMES><NAME>copper oxide</NAME><NAME>copper(I) oxide</NAME><NAME>cuprite</NAME><NAME>cuprous oxide</NAME></NAMES><FORMULA>Cu2O</FORMULA><HILL>Cu2O</HILL><ELEMENTS><E>Cu</E><E>O</E></ELEMENTS></ITEM></STARTING><STARTING><ITEM ID="12" VER="2.0l" TYPE="single compound" HASH="4fa5bf43d5f435fc4734affd91980773"><NAMES><NAME>alumina</NAME><NAME>aluminium oxide</NAME><NAME>aluminum oxide</NAME></NAMES><FORMULA>Al2O3</FORMULA><HILL>Al2O3</HILL><ELEMENTS><E>Al</E><E>O</E></ELEMENTS></ITEM></STARTING><STARTING><ITEM ID="13" VER="2.0l" TYPE="single compound" HASH="9cb1d95398cd564555803affaed0ffe5"><NAMES><NAME>lime</NAME><NAME>calcium oxide</NAME><NAME>quicklime</NAME><NAME>burnt lime</NAME><NAME>unslaked lime</NAME></NAMES><FORMULA>CaO</FORMULA><HILL>CaO</HILL><ELEMENTS><E>Ca</E><E>O</E></ELEMENTS></ITEM></STARTING></STARTINGS></STAGE><STAGE><CONDITIONS>24 h</CONDITIONS><PROCESSES>ball milling</PROCESSES></STAGE><STAGE><PROCESSES>pressing</PROCESSES></STAGE><STAGE><CONDITIONS>1100 &#xB0;C; 24 h; air</CONDITIONS><PROCESSES>sintering</PROCESSES></STAGE></FACT></FACTS></CERAMIC><CERAMIC><ITEM ID="8" VER="1.0" TYPE="glass/ceramic" HASH="b88832e067c7fb58103dd759b0eafcdc" HASH2="ab9b18db3dcfec9aba40541d5ded8592" HASH3="ec684639dab1c4c9f9833918e89593da" GHASH="ab9b18db3dcfec9aba40541d5ded8592"><CLASS>ceramic</CLASS><MODIFICATION/><ATTRIBUTE/><COMPOSITION><COMPONENT><FORMULA>CuAl0.9Ca0.1O</FORMULA><HILL>Al0.9Ca0.1CuO</HILL><ELEMENTS><E>Al</E><E>Ca</E><E>Cu</E><E>O</E></ELEMENTS><AMOUNT/><AMOUNT_UNIT/><ADDITIVE>0</ADDITIVE></COMPONENT></COMPOSITION><HILL_BASE>Al9CaCu10O10</HILL_BASE><HILL_ADDS/><COMBINEDHILL>Al9CaCu10O10</COMBINEDHILL><COMBINEDHILL2/><ADDITIONMODE/></ITEM><FACTS><FACT VER="2.0" NAME="PR" CITID="437514"><CHEMSYNTH>1</CHEMSYNTH><STAGE><CONDITIONS>PVA; ethanol</CONDITIONS><STARTINGS><STARTING><ITEM ID="11" VER="2.0l" TYPE="single compound" HASH="8804d42be10308afda0024cdce466838"><NAMES><NAME>copper oxide</NAME><NAME>copper(I) oxide</NAME><NAME>cuprite</NAME><NAME>cuprous oxide</NAME></NAMES><FORMULA>Cu2O</FORMULA><HILL>Cu2O</HILL><ELEMENTS><E>Cu</E><E>O</E></ELEMENTS></ITEM></STARTING><STARTING><ITEM ID="12" VER="2.0l" TYPE="single compound" HASH="4fa5bf43d5f435fc4734affd91980773"><NAMES><NAME>alumina</NAME><NAME>aluminium oxide</NAME><NAME>aluminum oxide</NAME></NAMES><FORMULA>Al2O3</FORMULA><HILL>Al2O3</HILL><ELEMENTS><E>Al</E><E>O</E></ELEMENTS></ITEM></STARTING><STARTING><ITEM ID="13" VER="2.0l" TYPE="single compound" HASH="9cb1d95398cd564555803affaed0ffe5"><NAMES><NAME>lime</NAME><NAME>calcium oxide</NAME><NAME>quicklime</NAME><NAME>burnt lime</NAME><NAME>unslaked lime</NAME></NAMES><FORMULA>CaO</FORMULA><HILL>CaO</HILL><ELEMENTS><E>Ca</E><E>O</E></ELEMENTS></ITEM></STARTING></STARTINGS></STAGE><STAGE><CONDITIONS>24 h</CONDITIONS><PROCESSES>ball milling</PROCESSES></STAGE><STAGE><PROCESSES>pressing</PROCESSES></STAGE><STAGE><CONDITIONS>1100 &#xB0;C; 24 h; air</CONDITIONS><PROCESSES>sintering</PROCESSES></STAGE></FACT></FACTS></CERAMIC><CERAMIC><ITEM ID="9" VER="1.0" TYPE="glass/ceramic" HASH="b88832e067c7fb58103dd759b0eafcdc" HASH2="67b718e2e0b050e83c4a076ae34dfc7d" HASH3="2dc5d584db73a41d046550717ec845dc" GHASH="67b718e2e0b050e83c4a076ae34dfc7d"><CLASS>ceramic</CLASS><MODIFICATION/><ATTRIBUTE/><COMPOSITION><COMPONENT><FORMULA>CuAl0.85Ca0.15O</FORMULA><HILL>Al0.85Ca0.15CuO</HILL><ELEMENTS><E>Al</E><E>Ca</E><E>Cu</E><E>O</E></ELEMENTS><AMOUNT/><AMOUNT_UNIT/><ADDITIVE>0</ADDITIVE></COMPONENT></COMPOSITION><HILL_BASE>Al5.67CaCu6.67O6.67</HILL_BASE><HILL_ADDS/><COMBINEDHILL>Al5.67CaCu6.67O6.67</COMBINEDHILL><COMBINEDHILL2/><ADDITIONMODE/></ITEM><FACTS><FACT VER="2.0" NAME="PR" CITID="437514"><CHEMSYNTH>1</CHEMSYNTH><STAGE><CONDITIONS>PVA; ethanol</CONDITIONS><STARTINGS><STARTING><ITEM ID="11" VER="2.0l" TYPE="single compound" HASH="8804d42be10308afda0024cdce466838"><NAMES><NAME>copper oxide</NAME><NAME>copper(I) oxide</NAME><NAME>cuprite</NAME><NAME>cuprous oxide</NAME></NAMES><FORMULA>Cu2O</FORMULA><HILL>Cu2O</HILL><ELEMENTS><E>Cu</E><E>O</E></ELEMENTS></ITEM></STARTING><STARTING><ITEM ID="12" VER="2.0l" TYPE="single compound" HASH="4fa5bf43d5f435fc4734affd91980773"><NAMES><NAME>alumina</NAME><NAME>aluminium oxide</NAME><NAME>aluminum oxide</NAME></NAMES><FORMULA>Al2O3</FORMULA><HILL>Al2O3</HILL><ELEMENTS><E>Al</E><E>O</E></ELEMENTS></ITEM></STARTING><STARTING><ITEM ID="13" VER="2.0l" TYPE="single compound" HASH="9cb1d95398cd564555803affaed0ffe5"><NAMES><NAME>lime</NAME><NAME>calcium oxide</NAME><NAME>quicklime</NAME><NAME>burnt lime</NAME><NAME>unslaked lime</NAME></NAMES><FORMULA>CaO</FORMULA><HILL>CaO</HILL><ELEMENTS><E>Ca</E><E>O</E></ELEMENTS></ITEM></STARTING></STARTINGS></STAGE><STAGE><CONDITIONS>24 h</CONDITIONS><PROCESSES>ball milling</PROCESSES></STAGE><STAGE><PROCESSES>pressing</PROCESSES></STAGE><STAGE><CONDITIONS>1100 &#xB0;C; 24 h; air</CONDITIONS><PROCESSES>sintering</PROCESSES></STAGE></FACT></FACTS></CERAMIC><CERAMIC><ITEM ID="10" VER="1.0" TYPE="glass/ceramic" HASH="b88832e067c7fb58103dd759b0eafcdc" HASH2="56abd383d5d10e93498403601ff33ab3" HASH3="39be8e2c9c9db3ae780b15415ec29439" GHASH="56abd383d5d10e93498403601ff33ab3"><CLASS>ceramic</CLASS><MODIFICATION/><ATTRIBUTE/><COMPOSITION><COMPONENT><FORMULA>CuAl0.8Ca0.2O</FORMULA><HILL>Al0.8Ca0.2CuO</HILL><ELEMENTS><E>Al</E><E>Ca</E><E>Cu</E><E>O</E></ELEMENTS><AMOUNT/><AMOUNT_UNIT/><ADDITIVE>0</ADDITIVE></COMPONENT></COMPOSITION><HILL_BASE>Al4CaCu5O5</HILL_BASE><HILL_ADDS/><COMBINEDHILL>Al4CaCu5O5</COMBINEDHILL><COMBINEDHILL2/><ADDITIONMODE/></ITEM><FACTS><FACT VER="2.0" NAME="PR" CITID="437514"><CHEMSYNTH>1</CHEMSYNTH><STAGE><CONDITIONS>PVA; ethanol</CONDITIONS><STARTINGS><STARTING><ITEM ID="11" VER="2.0l" TYPE="single compound" HASH="8804d42be10308afda0024cdce466838"><NAMES><NAME>copper oxide</NAME><NAME>copper(I) oxide</NAME><NAME>cuprite</NAME><NAME>cuprous oxide</NAME></NAMES><FORMULA>Cu2O</FORMULA><HILL>Cu2O</HILL><ELEMENTS><E>Cu</E><E>O</E></ELEMENTS></ITEM></STARTING><STARTING><ITEM ID="12" VER="2.0l" TYPE="single compound" HASH="4fa5bf43d5f435fc4734affd91980773"><NAMES><NAME>alumina</NAME><NAME>aluminium oxide</NAME><NAME>aluminum oxide</NAME></NAMES><FORMULA>Al2O3</FORMULA><HILL>Al2O3</HILL><ELEMENTS><E>Al</E><E>O</E></ELEMENTS></ITEM></STARTING><STARTING><ITEM ID="13" VER="2.0l" TYPE="single compound" HASH="9cb1d95398cd564555803affaed0ffe5"><NAMES><NAME>lime</NAME><NAME>calcium oxide</NAME><NAME>quicklime</NAME><NAME>burnt lime</NAME><NAME>unslaked lime</NAME></NAMES><FORMULA>CaO</FORMULA><HILL>CaO</HILL><ELEMENTS><E>Ca</E><E>O</E></ELEMENTS></ITEM></STARTING></STARTINGS></STAGE><STAGE><CONDITIONS>24 h</CONDITIONS><PROCESSES>ball milling</PROCESSES></STAGE><STAGE><PROCESSES>pressing</PROCESSES></STAGE><STAGE><CONDITIONS>1100 &#xB0;C; 24 h; air</CONDITIONS><PROCESSES>sintering</PROCESSES></STAGE></FACT></FACTS></CERAMIC></CERAMICS></ROOT>
