Repository: dalerxli/transmission

# trasmittance
find refractive index from transmittance

File: data/A440103.3.xml (part 1 of 2)
<?xml version="1.0"?>
<ROOT><CIT ID="440103"><DOI>10.1016/j.jeurceramsoc.2014.07.016</DOI><JOURNAL>J. Eur. Ceram. Soc.</JOURNAL><YEAR>2015</YEAR><VOL>35</VOL><ISSUE>1</ISSUE><AUTHOR>Wang, Jun</AUTHOR><AUTHOR>Zhang, Fang</AUTHOR><AUTHOR>Chen, Feng</AUTHOR><AUTHOR>Zhang, Jian</AUTHOR><AUTHOR>Zhang, Hailong</AUTHOR><AUTHOR>Tian, Run</AUTHOR><AUTHOR>Wang, Zhengjuan</AUTHOR><AUTHOR>Liu, Juan</AUTHOR><AUTHOR>Zhang, Zhao</AUTHOR><AUTHOR>Chen, Shi</AUTHOR><AUTHOR>Wang, Shiwei</AUTHOR><TITLE>Effect of Y2O3 and La2O3 on the sinterability of &#x3B3;-AlON transparent ceramics</TITLE><STARTPAGE>23</STARTPAGE><ENDPAGE>28</ENDPAGE></CIT><CERAMICS><CERAMIC><ITEM ID="1" VER="1.0" TYPE="glass/ceramic" TITLE="" HASH="e94519c459d89e2ce41cbfb5d50b3c1f" HASH3="504979b25b8568662570ff18c97e24dd" GHASH="3b5ed808a2af63686897c731be2b80b0" GHASH2="184acbbd5078779e5f56bce1571ca898"><NAMES><NAME>&#x3B3;-AlON transparent ceramics</NAME><NAME>transparent aluminum oxynitride ceramics</NAME></NAMES><CLASS>ceramic</CLASS><MODIFICATION>&#x3B3;</MODIFICATION><ATTRIBUTE/><COMPOSITION><COMPONENT><FORMULA>AlON</FORMULA><HILL>AlNO</HILL><ELEMENTS><E>Al</E><E>N</E><E>O</E></ELEMENTS><AMOUNT/><AMOUNT_UNIT/><ADDITIVE>0</ADDITIVE></COMPONENT><COMPONENT><FORMULA>Y2O3</FORMULA><HILL>O3Y2</HILL><ELEMENTS><E>O</E><E>Y</E></ELEMENTS><AMOUNT>0.06</AMOUNT><AMOUNT_UNIT>wt%</AMOUNT_UNIT><ADDITIVE>1</ADDITIVE></COMPONENT><COMPONENT><FORMULA>La2O3</FORMULA><HILL>La2O3</HILL><ELEMENTS><E>La</E><E>O</E></ELEMENTS><AMOUNT>0.04</AMOUNT><AMOUNT_UNIT>wt%</AMOUNT_UNIT><ADDITIVE>1</ADDITIVE></COMPONENT></COMPOSITION><HILL_BASE>AlNO</HILL_BASE><HILL_ADDS>LaO4.75Y2.16</HILL_ADDS><COMBINEDHILL>Al7140LaN7140O7140Y2.16</COMBINEDHILL><COMBINEDHILL2>Al7150LaN7150O7150Y2.16</COMBINEDHILL2><PRECISEHILL>Al7139.3LaN7139.3O7144.1Y2.1643</PRECISEHILL><PRECISEHILL2>Al7146.5LaN7146.5O7151.2Y2.1643</PRECISEHILL2><ADDITIONMODE/></ITEM><FACTS><FACT VER="2.0" NAME="PR" CITID="440103"><CHEMSYNTH>0</CHEMSYNTH><STAGE><CONDITIONS>alcohol</CONDITIONS><PROCESSES>ball milling</PROCESSES><STARTINGS><STARTING><ITEM ID="2" VER="2.0" TYPE="single compound" HASH="11af13ec47e52c42607f6cd920f4dbb3"><NAMES><NAME>&#x3B3;-aluminum oxynitride</NAME></NAMES><FORMULA>AlON</FORMULA><HILL>AlNO</HILL><ELEMENTS><E>Al</E><E>N</E><E>O</E></ELEMENTS><MODIFICATION>&#x3B3;</MODIFICATION></ITEM></STARTING><STARTING><ITEM VER="2.0l" TYPE="single compound" HASH="109aea333645207ab44b59dcc8a64812" ID="__166"><NAMES><NAME>yttria</NAME><NAME>yttrium(III) oxide</NAME><NAME>yttrium oxide</NAME><NAME>yttrium sesquioxide</NAME><NAME>diyttrium trioxide</NAME></NAMES><FORMULA>Y2O3</FORMULA><HILL>O3Y2</HILL><ELEMENTS><E>O</E><E>Y</E></ELEMENTS></ITEM></STARTING><STARTING><ITEM VER="2.0l" TYPE="single compound" HASH="7245dff1a5e73cb206322c4a4bf9c388" ID="__420"><NAMES><NAME>lanthania</NAME><NAME>lanthanum oxide</NAME><NAME>lanthanum trioxide</NAME><NAME>lanthanum(III) oxide</NAME></NAMES><FORMULA>La2O3</FORMULA><HILL>La2O3</HILL><ELEMENTS><E>La</E><E>O</E></ELEMENTS></ITEM></STARTING></STARTINGS></STAGE><STAGE><CONDITIONS>60 &#xB0;C; 24 h</CONDITIONS><PROCESSES>drying</PROCESSES></STAGE><STAGE><CONDITIONS>5 MPa</CONDITIONS><PROCESSES>pressing</PROCESSES></STAGE><STAGE><CONDITIONS>200 MPa</CONDITIONS><PROCESSES>isostatic pressing</PROCESSES></STAGE><STAGE><CONDITIONS>1950 &#xB0;C; 7 h; nitrogen</CONDITIONS><PROCESSES>pressureless sintering</PROCESSES></STAGE></FACT><FACT NAME="MICR" VER="2.1" CITID="440103"><MICROSCOPY>OM</MICROSCOPY></FACT><FACT VER="1.0" NAME="GCQUAN" CITID="440103"><PROPERTY><NAME>grain size</NAME><VAL>84</VAL><VAL_MIN>84</VAL_MIN><VAL_MAX>84</VAL_MAX><VALUNIT>&#x3BC;m</VALUNIT><MISC/></PROPERTY></FACT><FACT VER="1.0" NAME="GCQUAN" CITID="440103"><PROPERTY><NAME>transmittance, T</NAME><VAL>27.6</VAL><VAL_MIN>27.6</VAL_MIN><VAL_MAX>27.6</VAL_MAX><VALUNIT>%</VALUNIT><ATS><AT><AT_NAME>thickness</AT_NAME><AT_VALUE>2</AT_VALUE><AT_UNIT>mm</AT_UNIT></AT><AT><AT_NAME>wavelength</AT_NAME><AT_VALUE>400</AT_VALUE><AT_UNIT>nm</AT_UNIT></AT></ATS><MISC>page 24</MISC></PROPERTY></FACT><FACT VER="1.0" NAME="GCQUAN" CITID="440103"><PROPERTY><NAME>transmittance, T</NAME><VAL>25.3</VAL><VAL_MIN>25.3</VAL_MIN><VAL_MAX>25.3</VAL_MAX><VALUNIT>%</VALUNIT><ATS><AT><AT_NAME>thickness</AT_NAME><AT_VALUE>2</AT_VALUE><AT_UNIT>mm</AT_UNIT></AT><AT><AT_NAME>wavelength</AT_NAME><AT_VALUE>400</AT_VALUE><AT_UNIT>nm</AT_UNIT></AT></ATS><MISC>figure 2</MISC></PROPERTY></FACT></FACTS></CERAMIC><CERAMIC><ITEM ID="8" VER="1.0" TYPE="glass/ceramic" TITLE="" HASH="652631c60411e94877669b3bccfbb706" HASH3="7c83dd5f5e327200591645adf5b2778f" GHASH="ec2fc60fa8fce162b44c9234de479d8c" GHASH2="e8784cdedf179cc17f3eaba7c67f0174"><NAMES><NAME>&#x3B3;-AlON transparent ceramics</NAME><NAME>transparent aluminum oxynitride ceramics</NAME></NAMES><CLASS>ceramic</CLASS><MODIFICATION>&#x3B3;</MODIFICATION><ATTRIBUTE/><COMPOSITION><COMPONENT><FORMULA>AlON</FORMULA><HILL>AlNO</HILL><ELEMENTS><E>Al</E><E>N</E><E>O</E></ELEMENTS><AMOUNT/><AMOUNT_UNIT/><ADDITIVE>0</ADDITIVE></COMPONENT><COMPONENT><FORMULA>Y2O3</FORMULA><HILL>O3Y2</HILL><ELEMENTS><E>O</E><E>Y</E></ELEMENTS><AMOUNT>0.1</AMOUNT><AMOUNT_UNIT>wt%</AMOUNT_UNIT><ADDITIVE>1</ADDITIVE></COMPONENT><COMPONENT><FORMULA>La2O3</FORMULA><HILL>La2O3</HILL><ELEMENTS><E>La</E><E>O</E></ELEMENTS><AMOUNT>0.04</AMOUNT><AMOUNT_UNIT>wt%</AMOUNT_UNIT><ADDITIVE>1</ADDITIVE></COMPONENT></COMPOSITION><HILL_BASE>AlNO</HILL_BASE><HILL_ADDS>LaO6.91Y3.61</HILL_ADDS><COMBINEDHILL>Al7140LaN7140O7140Y3.61</COMBINEDHILL><COMBINEDHILL2>Al7150LaN7150O7150Y3.61</COMBINEDHILL2><PRECISEHILL>Al7136.5LaN7136.5O7143.4Y3.6071</PRECISEHILL><PRECISEHILL2>Al7146.5LaN7146.5O7153.4Y3.6071</PRECISEHILL2><ADDITIONMODE/></ITEM><FACTS><FACT VER="2.0" NAME="PR" CITID="440103"><CHEMSYNTH>0</CHEMSYNTH><STAGE><CONDITIONS>alcohol</CONDITIONS><PROCESSES>ball milling</PROCESSES><STARTINGS><STARTING><ITEM ID="2" VER="2.0" TYPE="single compound" HASH="11af13ec47e52c42607f6cd920f4dbb3"><NAMES><NAME>&#x3B3;-aluminum oxynitride</NAME></NAMES><FORMULA>AlON</FORMULA><HILL>AlNO</HILL><ELEMENTS><E>Al</E><E>N</E><E>O</E></ELEMENTS><MODIFICATION>&#x3B3;</MODIFICATION></ITEM></STARTING><STARTING><ITEM VER="2.0l" TYPE="single compound" HASH="109aea333645207ab44b59dcc8a64812" ID="__166"><NAMES><NAME>yttria</NAME><NAME>yttrium(III) oxide</NAME><NAME>yttrium oxide</NAME><NAME>yttrium sesquioxide</NAME><NAME>diyttrium trioxide</NAME></NAMES><FORMULA>Y2O3</FORMULA><HILL>O3Y2</HILL><ELEMENTS><E>O</E><E>Y</E></ELEMENTS></ITEM></STARTING><STARTING><ITEM VER="2.0l" TYPE="single compound" HASH="7245dff1a5e73cb206322c4a4bf9c388" ID="__420"><NAMES><NAME>lanthania</NAME><NAME>lanthanum oxide</NAME><NAME>lanthanum trioxide</NAME><NAME>lanthanum(III) oxide</NAME></NAMES><FORMULA>La2O3</FORMULA><HILL>La2O3</HILL><ELEMENTS><E>La</E><E>O</E></ELEMENTS></ITEM></STARTING></STARTINGS></STAGE><STAGE><CONDITIONS>60 &#xB0;C; 24 h</CONDITIONS><PROCESSES>drying</PROCESSES></STAGE><STAGE><CONDITIONS>5 MPa</CONDITIONS><PROCESSES>pressing</PROCESSES></STAGE><STAGE><CONDITIONS>200 MPa</CONDITIONS><PROCESSES>isostatic pressing</PROCESSES></STAGE><STAGE><CONDITIONS>1950 &#xB0;C; 7 h; nitrogen</CONDITIONS><PROCESSES>pressureless sintering</PROCESSES></STAGE></FACT><FACT NAME="MICR" VER="2.1" CITID="440103"><MICROSCOPY>OM</MICROSCOPY></FACT><FACT VER="1.0" NAME="GCQUAN" CITID="440103"><PROPERTY><NAME>grain size</NAME><VAL>104</VAL><VAL_MIN>104</VAL_MIN><VAL_MAX>104</VAL_MAX><VALUNIT>&#x3BC;m</VALUNIT><MISC/></PROPERTY></FACT><FACT VER="1.0" NAME="GCQUAN" CITID="440103"><PROPERTY><NAME>transmittance, T</NAME><VAL>43.6</VAL><VAL_MIN>43.6</VAL_MIN><VAL_MAX>43.6</VAL_MAX><VALUNIT>%</VALUNIT><ATS><AT><AT_NAME>thickness</AT_NAME><AT_VALUE>2</AT_VALUE><AT_UNIT>mm</AT_UNIT></AT><AT><AT_NAME>wavelength</AT_NAME><AT_VALUE>400</AT_VALUE><AT_UNIT>nm</AT_UNIT></AT></ATS><MISC/></PROPERTY></FACT></FACTS></CERAMIC><CERAMIC><ITEM ID="12" VER="1.0" TYPE="glass/ceramic" TITLE="" HASH="dc5122c53ce8586948cfc262c63117ed" HASH3="83e4ddaaed285740e0ec7635b079de91" GHASH="d3c0eff8e794104b0098315afb033641" GHASH2="5e3e1046d63e5b3ac4c6fdfc28baeaaa"><NAMES><NAME>&#x3B3;-AlON transparent ceramics</NAME><NAME>transparent aluminum oxynitride ceramics</NAME></NAMES><CLASS>ceramic</CLASS><MODIFICATION>&#x3B3;</MODIFICATION><ATTRIBUTE/><COMPOSITION><COMPONENT><FORMULA>AlON</FORMULA><HILL>AlNO</HILL><ELEMENTS><E>Al</E><E>N</E><E>O</E></ELEMENTS><AMOUNT/><AMOUNT_UNIT/><ADDITIVE>0</ADDITIVE></COMPONENT><COMPONENT><FORMULA>Y2O3</FORMULA><HILL>O3Y2</HILL><ELEMENTS><E>O</E><E>Y</E></ELEMENTS><AMOUNT>0.14</AMOUNT><AMOUNT_UNIT>wt%</AMOUNT_UNIT><ADDITIVE>1</ADDITIVE></COMPONENT><COMPONENT><FORMULA>La2O3</FORMULA><HILL>La2O3</HILL><ELEMENTS><E>La</E><E>O</E></ELEMENTS><AMOUNT>0.04</AMOUNT><AMOUNT_UNIT>wt%</AMOUNT_UNIT><ADDITIVE>1</ADDITIVE></COMPONENT></COMPOSITION><HILL_BASE>AlNO</HILL_BASE><HILL_ADDS>LaO9.07Y5.05</HILL_ADDS><COMBINEDHILL>Al7130LaN7130O7140Y5.05</COMBINEDHILL><COMBINEDHILL2>Al7150LaN7150O7160Y5.05</COMBINEDHILL2><PRECISEHILL>Al7133.6LaN7133.6O7142.7Y5.05</PRECISEHILL><PRECISEHILL2>Al7146.5LaN7146.5O7155.6Y5.05</PRECISEHILL2><ADDITIONMODE/></ITEM><FACTS><FACT VER="2.0" NAME="PR" CITID="440103"><CHEMSYNTH>0</CHEMSYNTH><STAGE><CONDITIONS>alcohol</CONDITIONS><PROCESSES>ball milling</PROCESSES><STARTINGS><STARTING><ITEM ID="2" VER="2.0" TYPE="single compound" HASH="11af13ec47e52c42607f6cd920f4dbb3"><NAMES><NAME>&#x3B3;-aluminum oxynitride</NAME></NAMES><FORMULA>AlON</FORMULA><HILL>AlNO</HILL><ELEMENTS><E>Al</E><E>N</E><E>O</E></ELEMENTS><MODIFICATION>&#x3B3;</MODIFICATION></ITEM></STARTING><STARTING><ITEM VER="2.0l" TYPE="single compound" HASH="109aea333645207ab44b59dcc8a64812" ID="__166"><NAMES><NAME>yttria</NAME><NAME>yttrium(III) oxide</NAME><NAME>yttrium oxide</NAME><NAME>yttrium sesquioxide</NAME><NAME>diyttrium trioxide</NAME></NAMES><FORMULA>Y2O3</FORMULA><HILL>O3Y2</HILL><ELEMENTS><E>O</E><E>Y</E></ELEMENTS></ITEM></STARTING><STARTING><ITEM VER="2.0l" TYPE="single compound" HASH="7245dff1a5e73cb206322c4a4bf9c388" ID="__420"><NAMES><NAME>lanthania</NAME><NAME>lanthanum oxide</NAME><NAME>lanthanum trioxide</NAME><NAME>lanthanum(III) oxide</NAME></NAMES><FORMULA>La2O3</FORMULA><HILL>La2O3</HILL><ELEMENTS><E>La</E><E>O</E></ELEMENTS></ITEM></STARTING></STARTINGS></STAGE><STAGE><CONDITIONS>60 &#xB0;C; 24 h</CONDITIONS><PROCESSES>drying</PROCESSES></STAGE><STAGE><CONDITIONS>5 MPa</CONDITIONS><PROCESSES>pressing</PROCESSES></STAGE><STAGE><CONDITIONS>200 MPa</CONDITIONS><PROCESSES>isostatic pressing</PROCESSES></STAGE><STAGE><CONDITIONS>1950 &#xB0;C; 7 h; nitrogen</CONDITIONS><PROCESSES>pressureless sintering</PROCESSES></STAGE></FACT><FACT NAME="MICR" VER="2.1" CITID="440103"><MICROSCOPY>OM</MICROSCOPY></FACT><FACT VER="1.0" NAME="GCQUAN" CITID="440103"><PROPERTY><NAME>grain size</NAME><VAL>107</VAL><VAL_MIN>107</VAL_MIN><VAL_MAX>107</VAL_MAX><VALUNIT>&#x3BC;m</VALUNIT><MISC/></PROPERTY></FACT><FACT VER="1.0" NAME="GCQUAN" CITID="440103"><PROPERTY><NAME>transmittance, T</NAME><VAL>72.5</VAL><VAL_MIN>72.5</VAL_MIN><VAL_MAX>72.5</VAL_MAX><VALUNIT>%</VALUNIT><ATS><AT><AT_NAME>thickness</AT_NAME><AT_VALUE>2</AT_VALUE><AT_UNIT>mm</AT_UNIT></AT><AT><AT_NAME>wavelength</AT_NAME><AT_VALUE>400</AT_VALUE><AT_UNIT>nm</AT_UNIT></AT></ATS><MISC/></PROPERTY></FACT></FACTS></CERAMIC><CERAMIC><ITEM ID="16" VER="1.0" TYPE="glass/ceramic" TITLE="" HASH="99d8489a9345ce17eb960330faa17f81" HASH3="4b5bc3f37ea4231e183d1454058ecabe" GHASH="2cf43cce5ff9b4aa70911a23685d52e1" GHASH2="cb8c09a5a4f5ed96b84572db9844dbe8"><NAMES><NAME>&#x3B3;-AlON transparent ceramics</NAME><NAME>transparent aluminum oxynitride ceramics</NAME></NAMES><CLASS>ceramic</CLASS><MODIFICATION>&#x3B3;</MODIFICATION><ATTRIBUTE/><COMPOSITION><COMPONENT><FORMULA>AlON</FORMULA><HILL>AlNO</HILL><ELEMENTS><E>Al</E><E>N</E><E>O</E></ELEMENTS><AMOUNT/><AMOUNT_UNIT/><ADDITIVE>0</ADDITIVE></COMPONENT><COMPONENT><FORMULA>Y2O3</FORMULA><HILL>O3Y2</HILL><ELEMENTS><E>O</E><E>Y</E></ELEMENTS><AMOUNT>0.16</AMOUNT><AMOUNT_UNIT>wt%</AMOUNT_UNIT><ADDITIVE>1</ADDITIVE></COMPONENT><COMPONENT><FORMULA>La2O3</FORMULA><HILL>La2O3</HILL><ELEMENTS><E>La</E><E>O</E></ELEMENTS><AMOUNT>0.04</AMOUNT><AMOUNT_UNIT>wt%</AMOUNT_UNIT><ADDITIVE>1</ADDITIVE></COMPONENT></COMPOSITION><HILL_BASE>AlNO</HILL_BASE><HILL_ADDS>LaO10.2Y5.77</HILL_ADDS><COMBINEDHILL>Al7130LaN7130O7140Y5.77</COMBINEDHILL><COMBINEDHILL2>Al7150LaN7150O7160Y5.77</COMBINEDHILL2><PRECISEHILL>Al7132.2LaN7132.2O7142.4Y5.7714</PRECISEHILL><PRECISEHILL2>Al7146.5LaN7146.5O7156.7Y5.7714</PRECISEHILL2><ADDITIONMODE/></ITEM><FACTS><FACT VER="2.0" NAME="PR" CITID="440103"><CHEMSYNTH>0</CHEMSYNTH><STAGE><CONDITIONS>alcohol</CONDITIONS><PROCESSES>ball milling</PROCESSES><STARTINGS><STARTING><ITEM ID="2" VER="2.0" TYPE="single compound" HASH="11af13ec47e52c42607f6cd920f4dbb3"><NAMES><NAME>&#x3B3;-aluminum oxynitride</NAME></NAMES><FORMULA>AlON</FORMULA><HILL>AlNO</HILL><ELEMENTS><E>Al</E><E>N</E><E>O</E></ELEMENTS><MODIFICATION>&#x3B3;</MODIFICATION></ITEM></STARTING><STARTING><ITEM VER="2.0l" TYPE="single compound" HASH="109aea333645207ab44b59dcc8a64812" ID="__166"><NAMES><NAME>yttria</NAME><NAME>yttrium(III) oxide</NAME><NAME>yttrium oxide</NAME><NAME>yttrium sesquioxide</NAME><NAME>diyttrium trioxide</NAME></NAMES><FORMULA>Y2O3</FORMULA><HILL>O3Y2</HILL><ELEMENTS><E>O</E><E>Y</E></ELEMENTS></ITEM></STARTING><STARTING><ITEM VER="2.0l" TYPE="single compound" HASH="7245dff1a5e73cb206322c4a4bf9c388" ID="__420"><NAMES><NAME>lanthania</NAME><NAME>lanthanum oxide</NAME><NAME>lanthanum trioxide</NAME><NAME>lanthanum(III) oxide</NAME></NAMES><FORMULA>La2O3</FORMULA><HILL>La2O3</HILL><ELEMENTS><E>La</E><E>O</E></ELEMENTS></ITEM></STARTING></STARTINGS></STAGE><STAGE><CONDITIONS>60 &#xB0;C; 24 h</CONDITIONS><PROCESSES>drying</PROCESSES></STAGE><STAGE><CONDITIONS>5 MPa</CONDITIONS><PROCESSES>pressing</PROCESSES></STAGE><STAGE><CONDITIONS>200 MPa</CONDITIONS><PROCESSES>isostatic pressing</PROCESSES></STAGE><STAGE><CONDITIONS>1950 &#xB0;C; 7 h; nitrogen</CONDITIONS><PROCESSES>pressureless sintering</PROCESSES></STAGE></FACT><FACT VER="1.0" NAME="GCQUAN" CITID="440103"><PROPERTY><NAME>grain size</NAME><VAL>113</VAL><VAL_MIN>113</VAL_MIN><VAL_MAX>113</VAL_MAX><VALUNIT>&#x3BC;m</VALUNIT><MISC/></PROPERTY></FACT><FACT VER="1.0" NAME="GCQUAN" CITID="440103"><PROPERTY><NAME>transmittance, T</NAME><VAL>78.8</VAL><VAL_MIN>78.8</VAL_MIN><VAL_MAX>78.8</VAL_MAX><VALUNIT>%</VALUNIT><ATS><AT><AT_NAME>thickness</AT_NAME><AT_VALUE>2</AT_VALUE><AT_UNIT>mm</AT_UNIT></AT><AT><AT_NAME>wavelength</AT_NAME><AT_VALUE>400</AT_VALUE><AT_UNIT>nm</AT_UNIT></AT></ATS><MISC/></PROPERTY></FACT></FACTS></CERAMIC><CERAMIC><ITEM ID="20" VER="1.0" TYPE="glass/ceramic" TITLE="" HASH="159d1b3c572b496866a4c867f8e98e4d" HASH3="d33f3234bfb7056eac8f6bda6bba4ae8" GHASH="5fb68f1f269cb4c2a7663d818722fe1d" GHASH2="f2d8a9f0d5bbc11b3434b717c9b657bd"><NAMES><NAME>&#x3B3;-AlON transparent ceramics</NAME><NAME>transparent aluminum oxynitride ceramics</NAME></NAMES><CLASS>ceramic</CLASS><MODIFICATION>&#x3B3;</MODIFICATION><ATTRIBUTE/><COMPOSITION><COMPONENT><FORMULA>AlON</FORMULA><HILL>AlNO</HILL><ELEMENTS><E>Al</E><E>N</E><E>O</E></ELEMENTS><AMOUNT/><AMOUNT_UNIT/><ADDITIVE>0</ADDITIVE></COMPONENT><COMPONENT><FORMULA>Y2O3</FORMULA><HILL>O3Y2</HILL><ELEMENTS><E>O</E><E>Y</E></ELEMENTS><AMOUNT>0.19</AMOUNT><AMOUNT_UNIT>wt%</AMOUNT_UNIT><ADDITIVE>1</ADDITIVE></COMPONENT><COMPONENT><FORMULA>La2O3</FORMULA><HILL>La2O3</HILL><ELEMENTS><E>La</E><E>O</E></ELEMENTS><AMOUNT>0.04</AMOUNT><AMOUNT_UNIT>wt%</AMOUNT_UNIT><ADDITIVE>1</ADDITIVE></COMPONENT></COMPOSITION><HILL_BASE>AlNO</HILL_BASE><HILL_ADDS>LaO11.8Y6.85</HILL_ADDS><COMBINEDHILL>Al7130LaN7130O7140Y6.85</COMBINEDHILL><COMBINEDHILL2>Al7150LaN7150O7160Y6.85</COMBINEDHILL2><PRECISEHILL>Al7130.1LaN7130.1O7141.8Y6.8535</PRECISEHILL><PRECISEHILL2>Al7146.5LaN7146.5O7158.3Y6.8535</PRECISEHILL2><ADDITIONMODE/></ITEM><FACTS><FACT VER="2.0" NAME="PR" CITID="440103"><CHEMSYNTH>0</CHEMSYNTH><STAGE><CONDITIONS>alcohol</CONDITIONS><PROCESSES>ball milling</PROCESSES><STARTINGS><STARTING><ITEM ID="2" VER="2.0" TYPE="single compound" HASH="11af13ec47e52c42607f6cd920f4dbb3"><NAMES><NAME>&#x3B3;-aluminum oxynitride</NAME></NAMES><FORMULA>AlON</FORMULA><HILL>AlNO</HILL><ELEMENTS><E>Al</E><E>N</E><E>O</E></ELEMENTS><MODIFICATION>&#x3B3;</MODIFICATION></ITEM></STARTING><STARTING><ITEM VER="2.0l" TYPE="single compound" HASH="109aea333645207ab44b59dcc8a64812" ID="__166"><NAMES><NAME>yttria</NAME><NAME>yttrium(III) oxide</NAME><NAME>yttrium oxide</NAME><NAME>yttrium sesquioxide</NAME><NAME>diyttrium trioxide</NAME></NAMES><FORMULA>Y2O3</FORMULA><HILL>O3Y2</HILL><ELEMENTS><E>O</E><E>Y</E></ELEMENTS></ITEM></STARTING><STARTING><ITEM VER="2.0l" TYPE="single compound" HASH="7245dff1a5e73cb206322c4a4bf9c388" ID="__420"><NAMES><NAME>lanthania</NAME><NAME>lanthanum oxide</NAME><NAME>lanthanum trioxide</NAME><NAME>lanthanum(III) oxide</NAME></NAMES><FORMULA>La2O3</FORMULA><HILL>La2O3</HILL><ELEMENTS><E>La</E><E>O</E></ELEMENTS></ITEM></STARTING></STARTINGS></STAGE><STAGE><CONDITIONS>60 &#xB0;C; 24 h</CONDITIONS><PROCESSES>drying</PROCESSES></STAGE><STAGE><CONDITIONS>5 MPa</CONDITIONS><PROCESSES>pressing</PROCESSES></STAGE><STAGE><CONDITIONS>200 MPa</CONDITIONS><PROCESSES>isostatic pressing</PROCESSES></STAGE><STAGE><CONDITIONS>1950 &#xB0;C; 7 h; nitrogen</CONDITIONS><PROCESSES>pressureless sintering</PROCESSES></STAGE></FACT><FACT VER="1.0" NAME="GCQUAN" CITID="440103"><PROPERTY><NAME>grain size</NAME><VAL>116</VAL><VAL_MIN>116</VAL_MIN><VAL_MAX>116</VAL_MAX><VALUNIT>&#x3BC;m</VALUNIT><MISC/></PROPERTY></FACT><FACT VER="1.0" NAME="GCQUAN" CITID="440103"><PROPERTY><NAME>transmittance, T</NAME><VAL>78.0</VAL><VAL_MIN>78.0</VAL_MIN><VAL_MAX>78.0</VAL_MAX><VALUNIT>%</VALUNIT><ATS><AT><AT_NAME>thickness</AT_NAME><AT_VALUE>2</AT_VALUE><AT_UNIT>mm</AT_UNIT></AT><AT><AT_NAME>wavelength</AT_NAME><AT_VALUE>400</AT_VALUE><AT_UNIT>nm</AT_UNIT></AT></ATS><MISC/></PROPERTY></FACT></FACTS></CERAMIC><CERAMIC><ITEM ID="24" VER="1.0" TYPE="glass/ceramic" TITLE="" HASH="ff4801fdbf2149867efde6b4597288f9" HASH3="f7fa5dbe21843f0e6b9294b956d4f6fb" GHASH="ebd7098501dc0f7d6a5e3b4af85fcdea" GHASH2="0a301a9d374594ad96da536ff5a0096d"><NAMES><NAME>&#x3B3;-AlON transparent ceramics</NAME><NAME>transparent aluminum oxynitride ceramics</NAME></NAMES><CLASS>ceramic</CLASS><MODIFICATION>&#x3B3;</MODIFICATION><ATTRIBUTE/><COMPOSITION><COMPONENT><FORMULA>AlON</FORMULA><HILL>AlNO</HILL><ELEMENTS><E>Al</E><E>N</E><E>O</E></ELEMENTS><AMOUNT/><AMOUNT_UNIT/><ADDITIVE>0</ADDITIVE></COMPONENT><COMPONENT><FORMULA>Y2O3</FORMULA><HILL>O3Y2</HILL><ELEMENTS><E>O</E><E>Y</E></ELEMENTS><AMOUNT>0.12</AMOUNT><AMOUNT_UNIT>wt%</AMOUNT_UNIT><ADDITIVE>1</ADDITIVE></COMPONENT><COMPONENT><FORMULA>La2O3</FORMULA><HILL>La2O3</HILL><ELEMENTS><E>La</E><E>O</E></ELEMENTS><AMOUNT>0.07</AMOUNT><AMOUNT_UNIT>wt%</AMOUNT_UNIT><ADDITIVE>1</ADDITIVE></COMPONENT></COMPOSITION><HILL_BASE>AlNO</HILL_BASE><HILL_ADDS>LaO5.21Y2.47</HILL_ADDS><COMBINEDHILL>Al4080LaN4080O4080Y2.47</COMBINEDHILL><COMBINEDHILL2>Al4080LaN4080O4090Y2.47</COMBINEDHILL2><PRECISEHILL>Al4076LaN4076O4081.2Y2.4735</PRECISEHILL><PRECISEHILL2>Al4083.7LaN4083.7O4088.9Y2.4735</PRECISEHILL2><ADDITIONMODE/></ITEM><FACTS><FACT VER="2.0" NAME="PR" CITID="440103"><CHEMSYNTH>0</CHEMSYNTH><STAGE><CONDITIONS>alcohol</CONDITIONS><PROCESSES>ball milling</PROCESSES><STARTINGS><STARTING><ITEM ID="2" VER="2.0" TYPE="single compound" HASH="11af13ec47e52c42607f6cd920f4dbb3"><NAMES><NAME>&#x3B3;-aluminum oxynitride</NAME></NAMES><FORMULA>AlON</FORMULA><HILL>AlNO</HILL><ELEMENTS><E>Al</E><E>N</E><E>O</E></ELEMENTS><MODIFICATION>&#x3B3;</MODIFICATION></ITEM></STARTING><STARTING><ITEM VER="2.0l" TYPE="single compound" HASH="109aea333645207ab44b59dcc8a64812" ID="__166"><NAMES><NAME>yttria</NAME><NAME>yttrium(III) oxide</NAME><NAME>yttrium oxide</NAME><NAME>yttrium sesquioxide</NAME><NAME>diyttrium trioxide</NAME></NAMES><FORMULA>Y2O3</FORMULA><HILL>O3Y2</HILL><ELEMENTS><E>O</E><E>Y</E></ELEMENTS></ITEM></STARTING><STARTING><ITEM VER="2.0l" TYPE="single compound" HASH="7245dff1a5e73cb206322c4a4bf9c388" ID="__420"><NAMES><NAME>lanthania</NAME><NAME>lanthanum oxide</NAME><NAME>lanthanum trioxide</NAME><NAME>lanthanum(III) oxide</NAME></NAMES><FORMULA>La2O3</FORMULA><HILL>La2O3</HILL><ELEMENTS><E>La</E><E>O</E></ELEMENTS></ITEM></STARTING></STARTINGS></STAGE><STAGE><CONDITIONS>60 &#xB0;C; 24 h</CONDITIONS><PROCESSES>drying</PROCESSES></STAGE><STAGE><CONDITIONS>5 MPa</CONDITIONS><PROCESSES>pressing</PROCESSES></STAGE><STAGE><CONDITIONS>200 MPa</CONDITIONS><PROCESSES>isostatic pressing</PROCESSES></STAGE><STAGE><CONDITIONS>1950 &#xB0;C; 7 h; nitrogen</CONDITIONS><PROCESSES>pressureless sintering</PROCESSES></STAGE></FACT><FACT NAME="MICR" VER="2.1" CITID="440103"><MICROSCOPY>OM</MICROSCOPY></FACT><FACT VER="1.0" NAME="GCQUAN" CITID="440103"><PROPERTY><NAME>grain size</NAME><VAL>95</VAL><VAL_MIN>95</VAL_MIN><VAL_MAX>95</VAL_MAX><VALUNIT>&#x3BC;m</VALUNIT><MISC/></PROPERTY></FACT><FACT VER="1.0" NAME="GCQUAN" CITID="440103"><PROPERTY><NAME>transmittance, T</NAME><VAL>66.7</VAL><VAL_MIN>66.7</VAL_MIN><VAL_MAX>66.7</VAL_MAX><VALUNIT>%</VALUNIT><ATS><AT><AT_NAME>thickness</AT_NAME><AT_VALUE>2</AT_VALUE><AT_UNIT>mm</AT_UNIT></AT><AT><AT_NAME>wavelength</AT_NAME><AT_VALUE>400</AT_VALUE><AT_UNIT>nm</AT_UNIT></AT></ATS><MISC/></PROPERTY></FACT></FACTS></CERAMIC><CERAMIC><ITEM ID="28" VER="1.0" TYPE="glass/ceramic" TITLE="" HASH="d8a538fe3d216ec00ae0a4b34ea82934" HASH3="8a72c6a28d3f90ad07bff2036562dd55" GHASH="563270f904903d8178ad9665dd2c8caf" GHASH2="50d13f9ea7240e77457d0d64b71716c8"><NAMES><NAME>&#x3B3;-AlON transparent ceramics</NAME><NAME>transparent aluminum oxynitride ceramics</NAME></NAMES><CLASS>ceramic</CLASS><MODIFICATION>&#x3B3;</MODIFICATION><ATTRIBUTE/><COMPOSITION><COMPONENT><FORMULA>AlON</FORMULA><HILL>AlNO</HILL><ELEMENTS><E>Al</E><E>N</E><E>O</E></ELEMENTS><AMOUNT/><AMOUNT_UNIT/><ADDITIVE>0</ADDITIVE></COMPONENT><COMPONENT><FORMULA>Y2O3</FORMULA><HILL>O3Y2</HILL><ELEMENTS><E>O</E><E>Y</E></ELEMENTS><AMOUNT>0.12</AMOUNT><AMOUNT_UNIT>wt%</AMOUNT_UNIT><ADDITIVE>1</ADDITIVE></COMPONENT><COMPONENT><FORMULA>La2O3</FORMULA><HILL>La2O3</HILL><ELEMENTS><E>La</E><E>O</E></ELEMENTS><AMOUNT>0.08</AMOUNT><AMOUNT_UNIT>wt%</AMOUNT_UNIT><ADDITIVE>1</ADDITIVE></COMPONENT></COMPOSITION><HILL_BASE>AlNO</HILL_BASE><HILL_ADDS>LaO4.75Y2.16</HILL_ADDS><COMBINEDHILL>Al3570LaN3570O3570Y2.16</COMBINEDHILL><COMBINEDHILL2>Al3570LaN3570O3580Y2.16</COMBINEDHILL2><PRECISEHILL>Al3566.1LaN3566.1O3570.8Y2.1643</PRECISEHILL><PRECISEHILL2>Al3573.2LaN3573.2O3578Y2.1643</PRECISEHILL2><ADDITIONMODE/></ITEM><FACTS><FACT VER="2.0" NAME="PR" CITID="440103"><CHEMSYNTH>0</CHEMSYNTH><STAGE><CONDITIONS>alcohol</CONDITIONS><PROCESSES>ball milling</PROCESSES><STARTINGS><STARTING><ITEM ID="2" VER="2.0" TYPE="single compound" HASH="11af13ec47e52c42607f6cd920f4dbb3"><NAMES><NAME>&#x3B3;-aluminum oxynitride</NAME></NAMES><FORMULA>AlON</FORMULA><HILL>AlNO</HILL><ELEMENTS><E>Al</E><E>N</E><E>O</E></ELEMENTS><MODIFICATION>&#x3B3;</MODIFICATION></ITEM></STARTING><STARTING><ITEM VER="2.0l" TYPE="single compound" HASH="109aea333645207ab44b59dcc8a64812" ID="__166"><NAMES><NAME>yttria</NAME><NAME>yttrium(III) oxide</NAME><NAME>yttrium oxide</NAME><NAME>yttrium sesquioxide</NAME><NAME>diyttrium trioxide</NAME></NAMES><FORMULA>Y2O3</FORMULA><HILL>O3Y2</HILL><ELEMENTS><E>O</E><E>Y</E></ELEMENTS></ITEM></STARTING><STARTING><ITEM VER="2.0l" TYPE="single compound" HASH="7245dff1a5e73cb206322c4a4bf9c388" ID="__420"><NAMES><NAME>lanthania</NAME><NAME>lanthanum oxide</NAME><NAME>lanthanum trioxide</NAME><NAME>lanthanum(III) oxide</NAME></NAMES><FORMULA>La2O3</FORMULA><HILL>La2O3</HILL><ELEMENTS><E>La</E><E>O</E></ELEMENTS></ITEM></STARTING></STARTINGS></STAGE><STAGE><CONDITIONS>60 &#xB0;C; 24 h</CONDITIONS><PROCESSES>drying</PROCESSES></STAGE><STAGE><CONDITIONS>5 MPa</CONDITIONS><PROCESSES>pressing</PROCESSES></STAGE><STAGE><CONDITIONS>200 MPa</CONDITIONS><PROCESSES>isostatic pressing</PROCESSES></STAGE><STAGE><CONDITIONS>1950 &#xB0;C; 7 h; nitrogen</CONDITIONS><PROCESSES>pressureless sintering</PROCESSES></STAGE></FACT><FACT VER="1.0" NAME="GCQUAN" CITID="440103"><PROPERTY><NAME>grain size</NAME><VAL>85</VAL><VAL_MIN>85</VAL_MIN><VAL_MAX>85</VAL_MAX><VALUNIT>&#x3BC;m</VALUNIT><MISC/></PROPERTY></FACT><FACT VER="1.0" NAME="GCQUAN" CITID="440103"><PROPERTY><NAME>transmittance, T</NAME><VAL>73.8</VAL><VAL_MIN>73.8</VAL_MIN><VAL_MAX>73.8</VAL_MAX><VALUNIT>%</VALUNIT><ATS><AT><AT_NAME>thickness</AT_NAME><AT_VALUE>2</AT_VALUE><AT_UNIT>mm</AT_UNIT></AT><AT><AT_NAME>wavelength</AT_NAME><AT_VALUE>400</AT_VALUE><AT_UNIT>nm</AT_UNIT></AT></ATS><MISC/></PROPERTY></FACT></FACTS></CERAMIC><CERAMIC><ITEM ID="32" VER="1.0" TYPE="glass/ceramic" TITLE="" HASH="5cf51f0617c4aa173ac682ab026d3910" HASH2="8445f8ba944c77a320712b1bf5b06126" HASH3="57367c2506ed3b0569b85cb596d218a7" GHASH="8445f8ba944c77a320712b1bf5b06126" GHASH2="41306cc837939eecef4c074a82dae524"><NAMES><NAME>&#x3B3;-AlON transparent ceramics</NAME><NAME>transparent aluminum oxynitride ceramics</NAME></NAMES><CLASS>ceramic</CLASS><MODIFICATION>&#x3B3;</MODIFICATION><ATTRIBUTE/><COMPOSITION><COMPONENT><FORMULA>AlON</FORMULA><HILL>AlNO</HILL><ELEMENTS><E>Al</E><E>N</E><E>O</E></ELEMENTS><AMOUNT/><AMOUNT_UNIT/><ADDITIVE>0</ADDITIVE></COMPONENT><COMPONENT><FORMULA>Y2O3</FORMULA><HILL>O3Y2</HILL><ELEMENTS><E>O</E><E>Y</E></ELEMENTS><AMOUNT>0.12</AMOUNT><AMOUNT_UNIT>wt%</AMOUNT_UNIT><ADDITIVE>1</ADDITIVE></COMPONENT><COMPONENT><FORMULA>La2O3</FORMULA><HILL>La2O3</HILL><ELEMENTS><E>La</E><E>O</E></ELEMENTS><AMOUNT>0.09</AMOUNT><AMOUNT_UNIT>wt%</AMOUNT_UNIT><ADDITIVE>1</ADDITIVE></COMPONENT></COMPOSITION><HILL_BASE>AlNO</HILL_BASE><HILL_ADDS>LaO4.39Y1.92</HILL_ADDS><COMBINEDHILL>Al3170LaN3170O3170Y1.92</COMBINEDHILL><COMBINEDHILL2>Al3180LaN3180O3180Y1.92</COMBINEDHILL2><ADDITIONMODE/></ITEM><FACTS><FACT VER="2.0" NAME="PR" CITID="440103"><CHEMSYNTH>0</CHEMSYNTH><STAGE><CONDITIONS>alcohol</CONDITIONS><PROCESSES>ball milling</PROCESSES><STARTINGS><STARTING><ITEM ID="2" VER="2.0" TYPE="single compound" HASH="11af13ec47e52c42607f6cd920f4dbb3"><NAMES><NAME>&#x3B3;-aluminum oxynitride</NAME></NAMES><FORMULA>AlON</FORMULA><HILL>AlNO</HILL><ELEMENTS><E>Al</E><E>N</E><E>O</E></ELEMENTS><MODIFICATION>&#x3B3;</MODIFICATION></ITEM></STARTING><STARTING><ITEM VER="2.0l" TYPE="single compound" HASH="109aea333645207ab44b59dcc8a64812" ID="__166"><NAMES><NAME>yttria</NAME><NAME>yttrium(III) oxide</NAME><NAME>yttrium oxide</NAME><NAME>yttrium sesquioxide</NAME><NAME>diyttrium trioxide</NAME></NAMES><FORMULA>Y2O3</FORMULA><HILL>O3Y2</HILL><ELEMENTS><E>O</E><E>Y</E></ELEMENTS></ITEM></STARTING><STARTING><ITEM VER="2.0l" TYPE="single compound" HASH="7245dff1a5e73cb206322c4a4bf9c388" ID="__420"><NAMES><NAME>lanthania</NAME><NAME>lanthanum oxide</NAME><NAME>lanthanum trioxide</NAME><NAME>lanthanum(III) oxide</NAME></NAMES><FORMULA>La2O3</FORMULA><HILL>La2O3</HILL><ELEMENTS><E>La</E><E>O</E></ELEMENTS></ITEM></STARTING></STARTINGS></STAGE><STAGE><CONDITIONS>60 &#xB0;C; 24 h</CONDITIONS><PROCESSES>drying</PROCESSES></STAGE><STAGE><CONDITIONS>5 MPa</CONDITIONS><PROCESSES>pressing</PROCESSES></STAGE><STAGE><CONDITIONS>200 MPa</CONDITIONS><PROCESSES>isostatic pressing</PROCESSES></STAGE><STAGE><CONDITIONS>1820-1950 &#xB0;C; 2-17 h; nitrogen</CONDITIONS><PROCESSES>pressureless sintering</PROCESSES></STAGE></FACT><FACT NAME="MICR" VER="2.1" CITID="440103"><MICROSCOPY>OM</MICROSCOPY></FACT><FACT VER="1.0" NAME="GCQUAN" CITID="440103"><PROPERTY><NAME>grain size</NAME><VAL>27.4</VAL><VAL_MIN>27.4</VAL_MIN><VAL_MAX>27.4</VAL_MAX><VALUNIT>&#x3BC;m</VALUNIT><ATS><AT><AT_NAME>sintering temperature</AT_NAME><AT_VALUE>1950</AT_VALUE><AT_UNIT>&#xB0;C</AT_UNIT></AT><AT><AT_NAME>sintering time</AT_NAME><AT_VALUE>2</AT_VALUE><AT_UNIT>h</AT_UNIT></AT></ATS><MISC/></PROPERTY></FACT><FACT VER="1.0" NAME="GCQUAN" CITID="440103"><PROPERTY><NAME>grain size</NAME><VAL>5.2</VAL><VAL_MIN>5.2</VAL_MIN><VAL_MAX>5.2</VAL_MAX><VALUNIT>&#x3BC;m</VALUNIT><ATS><AT><AT_NAME>sintering temperature</AT_NAME><AT_VALUE>1820</AT_VALUE><AT_UNIT>&#xB0;C</AT_UNIT></AT><AT><AT_NAME>sintering time</AT_NAME><AT_VALUE>2</AT_VALUE><AT_UNIT>h</AT_UNIT></AT></ATS><MISC/></PROPERTY></FACT><FACT VER="1.0" NAME="GCQUAN" CITID="440103"><PROPERTY><NAME>grain size</NAME><VAL>77</VAL><VAL_MIN>77</VAL_MIN><VAL_MAX>77</VAL_MAX><VALUNIT>&#x3BC;m</VALUNIT><ATS><AT><AT_NAME>sintering temperature</AT_NAME><AT_VALUE>1950</AT_VALUE><AT_UNIT>&#xB0;C</AT_UNIT></AT><AT><AT_NAME>sintering time</AT_NAME><AT_VALUE>7</AT_VALUE><AT_UNIT>h</AT_UNIT></AT></ATS><MISC/></PROPERTY></FACT><FACT VER="1.0" NAME="GCQUAN" CITID="440103"><PROPERTY><NAME>transmittance, T</NAME><VAL>80.3</VAL><VAL_MIN>80.3</VAL_MIN><VAL_MAX>80.3</VAL_MAX><VALUNIT>%</VALUNIT><ATS><AT><AT_NAME>sintering temperature</AT_NAME><AT_VALUE>1950</AT_VALUE><AT_UNIT>&#xB0;C</AT_UNIT></AT><AT><AT_NAME>sintering time</AT_NAME><AT_VALUE>7</AT_VALUE><AT_UNIT>h</AT_UNIT></AT><AT><AT_NAME>thickness</AT_NAME><AT_VALUE>2</AT_VALUE><AT_UNIT>mm</AT_UNIT></AT><AT><AT_NAME>wavelength</AT_NAME><AT_VALUE>400</AT_VALUE><AT_UNIT>nm</AT_UNIT></AT></ATS><MISC/></PROPERTY></FACT><FACT VER="2.0" NAME="PLOT" CITID="440103"><SPECTRUM_NAME>Optical transmission spectrum</SPECTRUM_NAME><PLOT_TYPE>linear</PLOT_TYPE><Y_NAME>transmittance, T</Y_NAME><Y_UNITS>%</Y_UNITS><Y_SCALE/><X_NAME>wavelength</X_NAME><X_UNITS>nm</X_UNITS><X_SCALE/><ATS><AT><AT_NAME>sintering temperature</AT_NAME><AT_VALUE>1950</AT_VALUE><AT_UNIT>&#xB0;C</AT_UNIT></AT><AT><AT_NAME>sintering time</AT_NAME><AT_VALUE>4</AT_VALUE><AT_UNIT>h</AT_UNIT></AT><AT><AT_NAME>thickness</AT_NAME><AT_VALUE>2</AT_VALUE><AT_UNIT>mm</AT_UNIT></AT></ATS><MISC/><DATA>[["212","0.212"],["223","1.27"],["225","3.96"],["226","7.64"],["227","9.45"],["229","13.0"],["230","19.2"],["231","22.0"],["233","26.2"],["235","30.4"],["236","31.8"],["238","34.9"],["240","36.3"],["243","38.9"],["246","40.5"],["249","42.4"],["251","43.8"],["254","45.1"],["256","46.1"],["259","47.1"],["263","48.1"],["267","49.1"],["271","50.2"],["277","51.3"],["282","52.6"],["287","53.6"],["292","54.7"],["296","55.8"],["300","56.7"],["305","57.8"],["311","59.0"],["317","60.1"],["324","61.2"],["332","62.1"],["340","62.9"],["349","63.5"],["357","64.0"],["365","64.3"],["373","64.7"],["381","64.9"],["389","65.1"],["397","65.3"],["406","65.5"],["414","65.7"],["422","65.9"],["430","66.1"],["438","66.2"],["446","66.4"],["454","66.5"],["463","66.6"],["471","66.8"],["479","66.9"],["487","66.9"],["495","67.1"],["503","67.2"],["511","67.3"],["519","67.3"],["528","67.4"],["536","67.4"],["544","67.6"],["552","67.6"],["560","67.8"],["568","67.8"],["576","67.8"],["585","68.0"],["593","68.0"],["601","68.1"],["609","68.1"],["617","68.2"],["625","68.3"],["633","68.4"],["641","68.5"],["650","68.5"],["658","68.5"],["666","68.5"],["674","68.6"],["682","68.7"],["690","68.7"],["698","68.7"],["707","68.8"],["715","68.8"],["723","68.8"],["731","68.8"],["739","68.9"],["747","69.0"],["755","69.0"],["764","69.0"],["772","69.1"],["780","69.2"],["788","69.3"],["796","69.5"],["804","70.2"],["812","70.3"],["820","70.4"],["829","70.4"],["837","70.5"],["845","70.6"],["853","70.7"],["861","70.7"],["869","70.6"],["877","70.7"],["886","70.9"],["894","70.9"],["902","71.1"],["910","71.1"],["918","71.2"],["926","71.3"],["934","71.3"],["943","71.4"],["951","71.4"],["959","71.4"],["967","71.5"],["975","71.6"],["983","71.6"],["991","71.6"],["999","71.8"],["1010","71.8"],["1020","71.8"],["1020","71.8"],["1030","72.0"],["1040","72.0"],["1050","71.9"],["1060","71.9"],["1060","71.9"],["1070","72.0"],["1080","72.1"],["1090","72.1"],["1100","72.1"],["1100","79.1"]]</DATA></FACT><FACT VER="2.0" NAME="PLOT" CITID="440103"><SPECTRUM_NAME>Optical transmission spectrum</SPECTRUM_NAME><PLOT_TYPE>linear</PLOT_TYPE><Y_NAME>transmittance, T</Y_NAME><Y_UNITS>%</Y_UNITS><Y_SCALE/><X_NAME>wavelength</X_NAME><X_UNITS>nm</X_UNITS><X_SCALE/><ATS><AT><AT_NAME>sintering temperature</AT_NAME><AT_VALUE>1950</AT_VALUE><AT_UNIT>&#xB0;C</AT_UNIT></AT><AT><AT_NAME>sintering time</AT_NAME><AT_VALUE>7</AT_VALUE><AT_UNIT>h</AT_UNIT></AT><AT><AT_NAME>thickness</AT_NAME><AT_VALUE>2</AT_VALUE><AT_UNIT>mm</AT_UNIT></AT></ATS><MISC/><DATA>[["213","0.282"],["224","1.41"],["225","5.13"],["230","22.4"],["230","17.5"],["230","23.6"],["234","34.7"],["234","33.8"],["234","31.1"],["235","37.3"],["236","39.5"],["240","45.3"],["248","52.2"],["254","56.0"],["258","57.2"],["260","58.0"],["271","61.8"],["275","62.9"],["277","63.5"],["285","65.6"],["293","68.1"],["296","68.8"],["304","71.3"],["313","73.4"],["319","74.6"],["334","76.6"],["347","78.0"],["353","78.8"],["368","79.6"],["385","80.1"],["393","80.3"],["399","80.4"],["409","80.6"],["425","80.8"],["433","80.9"],["439","81.1"],["454","81.2"],["469","81.3"],["477","81.4"],["484","81.4"],["498","81.5"],["514","81.7"],["522","81.7"],["528","81.8"],["543","81.9"],["559","81.9"],["567","81.9"],["573","81.9"],["587","82.0"],["604","82.1"],["612","82.1"],["617","82.2"],["633","82.4"],["647","82.4"],["655","82.4"],["662","82.4"],["676","82.5"],["692","82.6"],["700","82.7"],["706","82.6"],["721","82.6"],["738","82.8"],["746","82.9"],["751","82.9"],["766","82.8"],["783","83.1"],["791","83.1"],["796","83.1"],["801","81.9"],["816","82.6"],["825","82.7"],["830","82.7"],["845","83.9"],["861","83.8"],["869","83.7"],["875","83.6"],["888","83.4"],["906","83.6"],["914","83.5"],["919","83.6"],["934","83.6"],["951","83.6"],["959","83.6"],["964","83.7"],["978","83.7"],["994","83.7"],["1000","83.7"],["1010","83.7"],["1020","83.7"],["1040","83.8"],["1050","83.8"],["1050","83.8"],["1070","83.8"],["1080","83.9"],["1090","83.9"],["1100","83.9"]]</DATA></FACT><FACT VER="2.0" NAME="PLOT" CITID="440103"><SPECTRUM_NAME>Optical transmission spectrum</SPECTRUM_NAME><PLOT_TYPE>linear</PLOT_TYPE><Y_NAME>transmittance, T</Y_NAME><Y_UNITS>%</Y_UNITS><Y_SCALE/><X_NAME>wavelength</X_NAME><X_UNITS>nm</X_UNITS><X_SCALE/><ATS><AT><AT_NAME>sintering temperature</AT_NAME><AT_VALUE>1950</AT_VALUE><AT_UNIT>&#xB0;C</AT_UNIT></AT><AT><AT_NAME>sintering time</AT_NAME><AT_VALUE>12</AT_VALUE><AT_UNIT>h</AT_UNIT></AT><AT><AT_NAME>thickness</AT_NAME><AT_VALUE>2</AT_VALUE><AT_UNIT>mm</AT_UNIT></AT></ATS><MISC/><DATA>[["202","0.776"],["209","0.212"],["218","0.353"],["223","1.45"],["225","2.27"],["227","6.38"],["228","11.0"],["229","15.6"],["229","14.7"],["231","20.4"],["233","24.7"],["233","23.3"],["234","27.8"],["234","29.2"],["236","33.1"],["239","38.1"],["244","42.9"],["244","41.7"],["248","47.0"],["253","51.5"],["259","55.6"],["263","56.8"],["273","60.4"],["277","61.3"],["292","64.7"],["296","65.7"],["308","69.1"],["313","70.1"],["331","73.2"],["337","73.7"],["359","74.7"],["366","74.9"],["389","76.0"],["397","76.3"],["406","76.5"],["414","76.7"],["439","77.2"],["448","77.3"],["475","77.6"],["481","77.7"],["509","77.9"],["516","78.0"],["541","78.2"],["549","78.2"],["578","78.5"],["583","78.4"],["606","78.6"],["614","78.7"],["639","78.8"],["646","78.8"],["673","79.0"],["679","79.0"],["708","79.0"],["715","79.0"],["739","79.2"],["747","79.3"],["759","79.3"],["767","79.3"],["793","79.4"],["801","79.5"],["827","79.6"],["834","79.6"],["858","79.7"],["865","79.7"],["892","79.8"],["900","79.8"],["921","79.8"],["929","79.8"],["952","80.0"],["960","80.0"],["986","80.0"],["993","79.9"],["1020","79.8"],["1030","79.8"],["1050","79.4"],["1060","79.3"],["1090","79.2"],["1090","79.2"]]</DATA></FACT><FACT VER="2.0" NAME="PLOT" CITID="440103"><SPECTRUM_NAME>Optical transmission spectrum</SPECTRUM_NAME><PLOT_TYPE>linear</PLOT_TYPE><Y_NAME>transmittance, T</Y_NAME><Y_UNITS>%</Y_UNITS><Y_SCALE/><X_NAME>wavelength</X_NAME><X_UNITS>nm</X_UNITS><X_SCALE/><ATS><AT><AT_NAME>sintering temperature</AT_NAME><AT_VALUE>1950</AT_VALUE><AT_UNIT>&#xB0;C</AT_UNIT></AT><AT><AT_NAME>sintering time</AT_NAME><AT_VALUE>17</AT_VALUE><AT_UNIT>h</AT_UNIT></AT><AT><AT_NAME>thickness</AT_NAME><AT_VALUE>2</AT_VALUE><AT_UNIT>mm</AT_UNIT></AT></ATS><MISC/><DATA>[["200","0.712"],["204","0.164"],["211","0.135"],["224","1.13"],["225","3.31"],["225","5.93"],["227","9.02"],["229","13.6"],["229","16.1"],["231","19.5"],["232","21.3"],["233","25.6"],["235","30.2"],["236","32.3"],["237","38.0"],["237","40.7"],["244","48.6"],["246","51.4"],["250","54.1"],["254","56.5"],["258","59.5"],["264","62.2"],["273","64.8"],["287","67.4"],["305","71.2"],["328","74.7"],["345","75.7"],["364","75.6"],["379","77.1"],["401","77.7"],["407","77.9"],["427","78.3"],["448","78.7"],["468","79.1"],["488","79.2"],["509","79.4"],["530","79.6"],["549","79.7"],["570","79.9"],["589","80.1"],["609","80.3"],["628","80.3"],["647","80.4"],["667","80.7"],["687","80.7"],["708","80.7"],["728","80.8"],["748","80.9"],["764","80.9"],["784","81.0"],["804","81.0"],["824","81.1"],["843","81.2"],["863","81.3"],["884","81.3"],["903","81.3"],["924","81.4"],["943","81.4"],["960","81.4"],["976","81.3"],["997","81.3"],["1020","81.0"],["1040","80.7"],["1060","80.2"],["1080","79.6"],["1100","79.4"]]</DATA></FACT><FACT VER="2.0" NAME="PLOT" CITID="440103"><PLOT_TYPE>scatter</PLOT_TYPE><Y_NAME>relative density, &#x3C1;&lt;sub&gt;r&lt;/sub&gt;</Y_NAME><Y_UNITS>%</Y_UNITS><Y_SCALE/><X_NAME>sintering temperature</X_NAME><X_UNITS>&#xB0;C</X_UNITS><X_SCALE/><ATS><AT><AT_NAME>sintering time</AT_NAME><AT_VALUE>2</AT_VALUE><AT_UNIT>h</AT_UNIT></AT></ATS><MISC/><DATA>[["1820","95.1"],["1870","97.0"],["1920","98.2"],["1950","99.3"]]</DATA></FACT><FACT VER="2.0" NAME="PLOT" CITID="440103"><PLOT_TYPE>scatter</PLOT_TYPE><Y_NAME>grain size</Y_NAME><Y_UNITS>&#x3BC;m</Y_UNITS><Y_SCALE/><X_NAME>sintering temperature</X_NAME><X_UNITS>&#xB0;C</X_UNITS><X_SCALE/><ATS><AT><AT_NAME>sintering time</AT_NAME><AT_VALUE>2</AT_VALUE><AT_UNIT>h</AT_UNIT></AT></ATS><MISC/><DATA>[["1820","4"],["1870","11"],["1920","21"],["1950","27"]]</DATA></FACT><FACT VER="2.0" NAME="PLOT" CITID="440103"><PLOT_TYPE>scatter</PLOT_TYPE><Y_NAME>transmittance, T</Y_NAME><Y_UNITS>%</Y_UNITS><Y_SCALE/><X_NAME>sintering time</X_NAME><X_UNITS>h</X_UNITS><X_SCALE/><ATS><AT><AT_NAME>sintering temperature</AT_NAME><AT_VALUE>1950</AT_VALUE><AT_UNIT>&#xB0;C</AT_UNIT></AT></ATS><MISC/><DATA>[["4.00","65.4"],["6.99","80.3"],["12.0","76.2"],["17.0","77.6"]]</DATA></FACT><FACT VER="2.0" NAME="PLOT" CITID="440103"><PLOT_TYPE>scatter</PLOT_TYPE><Y_NAME>grain size</Y_NAME><Y_UNITS>&#x3BC;m</Y_UNITS><Y_SCALE/><X_NAME>sintering time</X_NAME><X_UNITS>h</X_UNITS><X_SCALE/><ATS><AT><AT_NAME>sintering temperature</AT_NAME><AT_VALUE>1950</AT_VALUE><AT_UNIT>&#xB0;C</AT_UNIT></AT></ATS><MISC/><DATA>[["4","75"],["7","78"],["12","83"],["17","92"]]</DATA></FACT></FACTS></CERAMIC><CERAMIC><ITEM ID="36" VER="1.0" TYPE="glass/ceramic" TITLE="" HASH="d9e89f87abede24f5b4b525b041de7e5" HASH3="4c08beb7e0f60eca54c9157fa98e7f5f" GHASH="cb82047ac9e2e021b0c14d4954c59e99" GHASH2="9c54a90461f654162a598a9f71bc4c35"><NAMES><NAME>&#x3B3;-AlON transparent ceramics</NAME><NAME>transparent aluminum oxynitride ceramics</NAME></NAMES><CLASS>ceramic</CLASS><MODIFICATION>&#x3B3;</MODIFICATION><ATTRIBUTE/><COMPOSITION><COMPONENT><FORMULA>AlON</FORMULA><HILL>AlNO</HILL><ELEMENTS><E>Al</E><E>N</E><E>O</E></ELEMENTS><AMOUNT/><AMOUNT_UNIT/><ADDITIVE>0</ADDITIVE></COMPONENT><COMPONENT><FORMULA>Y2O3</FORMULA><HILL>O3Y2</HILL><ELEMENTS><E>O</E><E>Y</E></ELEMENTS><AMOUNT>0.12</AMOUNT><AMOUNT_UNIT>wt%</AMOUNT_UNIT><ADDITIVE>1</ADDITIVE></COMPONENT><COMPONENT><FORMULA>La2O3</FORMULA><HILL>La2O3</HILL><ELEMENTS><E>La</E><E>O</E></ELEMENTS><AMOUNT>0.1</AMOUNT><AMOUNT_UNIT>wt%</AMOUNT_UNIT><ADDITIVE>1</ADDITIVE></COMPONENT></COMPOSITION><HILL_BASE>AlNO</HILL_BASE><HILL_ADDS>LaO4.1Y1.73</HILL_ADDS><COMBINEDHILL>Al2850LaN2850O2860Y1.73</COMBINEDHILL><COMBINEDHILL2>Al2860LaN2860O2860Y1.73</COMBINEDHILL2><PRECISEHILL>Al2852.3LaN2852.3O2856.4Y1.7314</PRECISEHILL><PRECISEHILL2>Al2858.6LaN2858.6O2862.7Y1.7314</PRECISEHILL2><ADDITIONMODE/></ITEM><FACTS><FACT VER="2.0" NAME="PR" CITID="440103"><CHEMSYNTH>0</CHEMSYNTH><STAGE><CONDITIONS>alcohol</CONDITIONS><PROCESSES>ball milling</PROCESSES><STARTINGS><STARTING><ITEM ID="2" VER="2.0" TYPE="single compound"
