Repository: dalerxli/transmission

# trasmittance
find refractive index from transmittance

File: data/A457135.1.xml
<?xml version="1.0"?>
<ROOT><CIT ID="457135"><DOI>10.1007/s10832-014-9977-2</DOI><JOURNAL>J. Electroceram.</JOURNAL><YEAR>2015</YEAR><VOL>34</VOL><ISSUE>2-3</ISSUE><AUTHOR>Sung-Hwan Lim</AUTHOR><AUTHOR>Kwang-Won Park</AUTHOR><AUTHOR>Ming Hao Jin</AUTHOR><AUTHOR>Sungwoo Ahn</AUTHOR><AUTHOR>Jeemin Song</AUTHOR><AUTHOR>Jongin Hong</AUTHOR><TITLE>Facile preparation of a Nb2O5 blocking layer for dye-sensitized solar cells</TITLE><STARTPAGE>221</STARTPAGE><ENDPAGE>227</ENDPAGE></CIT><CERAMICS><CERAMIC><ITEM ID="1" VER="1.0" TYPE="glass/ceramic" HASH="effa454df969cacf8f0be6df9e1c87df" HASH3="effa454df969cacf8f0be6df9e1c87df" GHASH="19577bf8f7b4108f0102263471e4c283"><NAMES><NAME>niobium oxide</NAME></NAMES><CLASS>ceramic</CLASS><MODIFICATION/><ATTRIBUTE/><COMPOSITION><COMPONENT><FORMULA>Nb2O5</FORMULA><HILL>Nb2O5</HILL><ELEMENTS><E>Nb</E><E>O</E></ELEMENTS><AMOUNT/><AMOUNT_UNIT/><ADDITIVE>0</ADDITIVE></COMPONENT></COMPOSITION><HILL_BASE>NbO2.5</HILL_BASE><HILL_ADDS/><COMBINEDHILL>NbO2.5</COMBINEDHILL><COMBINEDHILL2/><PRECISEHILL>NbO2.5</PRECISEHILL><PRECISEHILL2/><ADDITIONMODE/><PHASES><PHASE><FORMULA>Nb2O5</FORMULA><HILL>Nb2O5</HILL><ELEMENTS><E>Nb</E><E>O</E></ELEMENTS><MODIFICATION>hexagonal</MODIFICATION><ATTRIBUTE/><AMOUNT/><AMOUNT_UNIT/><ROLE/></PHASE><PHASE><FORMULA>Nb2O5</FORMULA><HILL>Nb2O5</HILL><ELEMENTS><E>Nb</E><E>O</E></ELEMENTS><MODIFICATION>orthorhombic</MODIFICATION><ATTRIBUTE/><AMOUNT/><AMOUNT_UNIT/><ROLE/></PHASE></PHASES></ITEM><FACTS><FACT VER="2.0" NAME="PR" CITID="457135"><CHEMSYNTH>1</CHEMSYNTH><STAGE><CONDITIONS>FTO glass substrate; Ar; 10 mTorr; 5-10 min</CONDITIONS><PROCESSES>RF magnetron sputtering</PROCESSES><STARTINGS><STARTING><ITEM ID="2" VER="2.0l" TYPE="single compound" HASH="b10625e6088889b1d7ba75252fca2b27"><NAMES><NAME>niobium</NAME></NAMES><FORMULA>Nb</FORMULA><HILL>Nb</HILL><ELEMENTS><E>Nb</E></ELEMENTS></ITEM></STARTING></STARTINGS></STAGE><STAGE><CONDITIONS>500 &#xB0;C; 1 h; air</CONDITIONS><PROCESSES>oxidation</PROCESSES><STARTINGS><STARTING><ITEM ID="3" VER="2.0l" TYPE="single compound" HASH="e9eace597876e5ffe242997410af5ec9"><NAMES><NAME>oxygen</NAME></NAMES><FORMULA>O2</FORMULA><HILL>O2</HILL><ELEMENTS><E>O</E></ELEMENTS></ITEM></STARTING></STARTINGS></STAGE></FACT><FACT NAME="CHAR" VER="2.1" CITID="457135"><NAME>XRD/X-ray diffraction</NAME><VALUES>1</VALUES><SPECTRUM>1</SPECTRUM><DEP>deposition time</DEP></FACT><FACT NAME="CHAR" VER="2.1" CITID="457135"><NAME>ESCA/Electron spectroscopy for chemical analysis/XPS/X-ray photoelectron spectroscopy</NAME><SPECTRUM>1</SPECTRUM><DEP/></FACT><FACT NAME="CHAR" VER="2.1" CITID="457135"><NAME>EDS/EDX/XEDS/EDAX/Energy dispersive X-ray spectroscopy</NAME><SPECTRUM>1</SPECTRUM><DEP>deposition time</DEP></FACT><FACT NAME="CHAR" VER="2.1" CITID="457135"><NAME>PL/Photoluminescence</NAME><VALUES>1</VALUES><SPECTRUM>1</SPECTRUM><DEP>deposition time</DEP></FACT><FACT NAME="MICR" VER="2.1" CITID="457135"><MICROSCOPY>SEM</MICROSCOPY></FACT><FACT VER="2.0" NAME="PLOT" CITID="457135"><SPECTRUM_NAME>Optical transmission spectrum</SPECTRUM_NAME><PLOT_TYPE>linear</PLOT_TYPE><Y_NAME>transmittance, T</Y_NAME><Y_UNITS>%</Y_UNITS><Y_SCALE/><X_NAME>wavelength</X_NAME><X_UNITS>nm</X_UNITS><X_SCALE/><ATS><AT><AT_NAME>treatment time</AT_NAME><AT_VALUE>5</AT_VALUE><AT_UNIT>min</AT_UNIT></AT></ATS><MISC/><DATA>[["302","63.6"],["310","69.4"],["320","77.6"],["330","84.0"],["340","88.1"],["350","91.2"],["360","93.0"],["370","93.8"],["380","94.0"],["390","94.4"],["400","94.8"],["410","95.5"],["420","95.1"],["430","94.8"],["440","94.6"],["450","94.6"],["460","95.0"],["470","95.2"],["480","95.4"],["490","95.4"],["500","95.1"],["510","95.0"],["520","95.0"],["530","95.0"],["540","95.0"],["550","95.0"],["560","95.1"],["570","95.3"],["580","95.2"],["590","95.0"],["600","95.0"],["610","95.3"],["620","95.4"],["630","95.4"],["640","95.4"],["650","95.4"],["660","95.4"],["670","95.4"],["680","95.2"],["690","95.0"],["700","94.8"],["710","94.6"],["720","94.6"],["730","94.4"],["740","94.4"],["750","94.2"],["760","94.0"],["770","94.5"],["780","94.8"],["790","94.8"],["800","95.2"],["810","95.4"],["820","95.6"],["830","96.1"],["840","95.6"],["850","95.2"],["860","95.7"],["870","96.1"],["880","95.5"],["890","95.2"],["900","95.2"],["910","97.4"],["920","97.3"],["930","96.9"],["940","96.7"],["950","96.5"],["960","96.7"],["970","96.8"],["980","96.3"],["990","96.0"]]</DATA></FACT><FACT VER="2.0" NAME="PLOT" CITID="457135"><SPECTRUM_NAME>Optical transmission spectrum</SPECTRUM_NAME><PLOT_TYPE>linear</PLOT_TYPE><Y_NAME>transmittance, T</Y_NAME><Y_UNITS>%</Y_UNITS><Y_SCALE/><X_NAME>wavelength</X_NAME><X_UNITS>nm</X_UNITS><X_SCALE/><ATS><AT><AT_NAME>treatment time</AT_NAME><AT_VALUE>7</AT_VALUE><AT_UNIT>min</AT_UNIT></AT></ATS><MISC/><DATA>[["302","71.9"],["310","77.8"],["320","84.9"],["330","90.9"],["340","94.2"],["350","97.0"],["360","98.5"],["370","99.2"],["380","99.2"],["390","99.2"],["400","99.6"],["410","99.8"],["420","99.6"],["430","99.2"],["440","98.6"],["450","98.4"],["460","98.6"],["470","98.7"],["480","99.2"],["490","99.2"],["500","98.6"],["510","98.4"],["520","98.4"],["530","98.3"],["540","98.2"],["550","98.4"],["560","98.2"],["570","98.2"],["580","98.2"],["590","98.0"],["600","98.0"],["610","97.8"],["620","97.6"],["630","97.6"],["640","97.6"],["650","97.6"],["660","97.6"],["670","97.6"],["680","97.6"],["690","97.6"],["700","97.5"],["710","97.4"],["720","97.3"],["730","96.8"],["740","96.4"],["750","96.0"],["760","96.0"],["770","96.0"],["780","96.1"],["790","96.2"],["800","96.6"],["810","96.8"],["820","97.0"],["830","97.4"],["840","97.8"],["850","97.8"],["860","98.3"],["870","98.8"],["880","98.6"],["890","99.6"],["900","98.8"],["910","98.8"],["920","98.7"],["930","98.6"],["940","98.2"],["950","97.8"],["960","97.4"],["970","97.4"],["980","97.0"],["990","96.6"]]</DATA></FACT><FACT VER="2.0" NAME="PLOT" CITID="457135"><SPECTRUM_NAME>Optical transmission spectrum</SPECTRUM_NAME><PLOT_TYPE>linear</PLOT_TYPE><Y_NAME>transmittance, T</Y_NAME><Y_UNITS>%</Y_UNITS><Y_SCALE/><X_NAME>wavelength</X_NAME><X_UNITS>nm</X_UNITS><X_SCALE/><ATS><AT><AT_NAME>treatment time</AT_NAME><AT_VALUE>10</AT_VALUE><AT_UNIT>min</AT_UNIT></AT></ATS><MISC/><DATA>[["300","77.8"],["310","86.7"],["320","95.4"],["330","101"],["340","104"],["350","106"],["360","107"],["370","107"],["380","107"],["390","106"],["400","105"],["410","105"],["420","105"],["430","104"],["440","103"],["450","103"],["460","102"],["470","102"],["480","102"],["490","102"],["500","102"],["510","101"],["520","101"],["530","100"],["540","99.8"],["550","99.9"],["560","99.6"],["570","99.3"],["580","99.2"],["590","98.6"],["600","98.6"],["610","98.4"],["620","98.4"],["630","98.4"],["640","98.4"],["650","98.4"],["660","98.4"],["670","98.4"],["680","98.4"],["690","98.3"],["700","97.5"],["710","97.2"],["720","96.6"],["730","96.0"],["740","95.4"],["750","95.0"],["760","94.6"],["770","94.2"],["780","94.4"],["790","94.4"],["800","94.4"],["810","94.6"],["820","95.0"],["830","95.4"],["840","95.8"],["850","96.0"],["860","96.6"],["870","97.2"],["880","97.0"],["890","96.6"],["900","97.0"],["910","98.0"],["920","97.8"],["930","97.6"],["940","97.1"],["950","96.8"],["960","96.2"],["970","96.0"],["980","95.5"],["990","95.0"]]</DATA></FACT><FACT VER="2.0" NAME="USE" CITID="457135"><AREA>optoelectronics</AREA><APPLICATION>dye-sensitized solar cells (DSSC)</APPLICATION><SPECIFICATION>blocking layer for DSSC</SPECIFICATION><CONFIRMED>1</CONFIRMED></FACT></FACTS></CERAMIC></CERAMICS></ROOT>

File: data/A457146.1.xml
<?xml version="1.0"?>
<ROOT><CIT ID="457146"><DOI>10.1007/s10717-015-9702-x</DOI><JOURNAL>Glass Ceram.</JOURNAL><YEAR>2015</YEAR><VOL>71</VOL><ISSUE>11-12</ISSUE><AUTHOR>B. I. Galagan</AUTHOR><AUTHOR>B. I. Denker</AUTHOR><AUTHOR>R. P. Ermakov</AUTHOR><AUTHOR>V. V. Koltashev</AUTHOR><AUTHOR>S. E. Sverchkov</AUTHOR><TITLE>Glass with Nanocrystalline Bismuth Selenide Inclusions</TITLE><STARTPAGE>425</STARTPAGE><ENDPAGE>428</ENDPAGE></CIT><CERAMICS><CERAMIC><ITEM ID="6" VER="1.0" TYPE="glass/ceramic" HASH="913aec495d5dce6e401805cd37c72b7e" HASH3="aa2abaae1db6e1b9bbec42e440d2033f" GHASH="86ede2b446e204cca0ce776c6d4a7125"><NAMES><NAME>glass with bismuth selenide nanocrystals</NAME></NAMES><CLASS>glass composite</CLASS><MODIFICATION/><ATTRIBUTE/><COMPOSITION><COMPONENT><FORMULA>Si</FORMULA><HILL>Si</HILL><ELEMENTS><E>Si</E></ELEMENTS><AMOUNT>21.4</AMOUNT><AMOUNT_UNIT>wt%</AMOUNT_UNIT><ADDITIVE>0</ADDITIVE></COMPONENT><COMPONENT><FORMULA>K</FORMULA><HILL>K</HILL><ELEMENTS><E>K</E></ELEMENTS><AMOUNT>16.8</AMOUNT><AMOUNT_UNIT>wt%</AMOUNT_UNIT><ADDITIVE>0</ADDITIVE></COMPONENT><COMPONENT><FORMULA>Bi</FORMULA><HILL>Bi</HILL><ELEMENTS><E>Bi</E></ELEMENTS><AMOUNT>4.3</AMOUNT><AMOUNT_UNIT>wt%</AMOUNT_UNIT><ADDITIVE>0</ADDITIVE></COMPONENT><COMPONENT><FORMULA>Zn</FORMULA><HILL>Zn</HILL><ELEMENTS><E>Zn</E></ELEMENTS><AMOUNT>24.8</AMOUNT><AMOUNT_UNIT>wt%</AMOUNT_UNIT><ADDITIVE>0</ADDITIVE></COMPONENT><COMPONENT><FORMULA>Se</FORMULA><HILL>Se</HILL><ELEMENTS><E>Se</E></ELEMENTS><AMOUNT>0.3</AMOUNT><AMOUNT_UNIT>wt%</AMOUNT_UNIT><ADDITIVE>0</ADDITIVE></COMPONENT><COMPONENT><FORMULA>O</FORMULA><HILL>O</HILL><ELEMENTS><E>O</E></ELEMENTS><AMOUNT>32.1</AMOUNT><AMOUNT_UNIT>wt%</AMOUNT_UNIT><ADDITIVE>0</ADDITIVE></COMPONENT></COMPOSITION><HILL_BASE>Bi5.42K113O528SeSi937Zn99.8</HILL_BASE><HILL_ADDS/><COMBINEDHILL>Bi5.42K113O528SeSi937Zn99.8</COMBINEDHILL><COMBINEDHILL2/><PRECISEHILL>Bi5.4156K113.09O528.06SeSi937.14Zn99.837</PRECISEHILL><PRECISEHILL2/><ADDITIONMODE/><PHASES><PHASE><FORMULA>Bi2Se3</FORMULA><HILL>Bi2Se3</HILL><ELEMENTS><E>Bi</E><E>Se</E></ELEMENTS><MODIFICATION>trigonal, R3&#x305;m</MODIFICATION><ATTRIBUTE>nanocrystalline</ATTRIBUTE><AMOUNT>&lt;1</AMOUNT><AMOUNT_UNIT>wt%</AMOUNT_UNIT><ROLE/></PHASE><PHASE><FORMULA>21.2Si*11.9K*0.571Bi*10.5Zn*0.105Se*55.7O</FORMULA><HILL>Bi0.571K11.9O55.7Se0.105Si21.2Zn10.5</HILL><ELEMENTS><E>Bi</E><E>K</E><E>O</E><E>Se</E><E>Si</E><E>Zn</E></ELEMENTS><MODIFICATION/><ATTRIBUTE>glass</ATTRIBUTE><AMOUNT/><AMOUNT_UNIT/><ROLE>matrix</ROLE></PHASE></PHASES></ITEM><FACTS><FACT NAME="CHAR" VER="2.1" CITID="457146"><NAME>XRD/X-ray diffraction</NAME><SPECTRUM>1</SPECTRUM><DEP/></FACT><FACT NAME="MICR" VER="2.1" CITID="457146"><MICROSCOPY>TEM</MICROSCOPY><MICROSCOPY>ED/SAED</MICROSCOPY><MICROSCOPY>STEM</MICROSCOPY></FACT><FACT VER="2.1" NAME="QUAL" CITID="457146"><PROPERTY><MEASURED>2</MEASURED><NAME>unit cell parameters</NAME><DEP/><NEG>0</NEG></PROPERTY></FACT><FACT VER="2.0" NAME="PR" CITID="457146"><CHEMSYNTH>1</CHEMSYNTH><STAGE><CONDITIONS>H&lt;sub&gt;3&lt;/sub&gt;BO&lt;sub&gt;3&lt;/sub&gt;; 1300&#xB0;C; 1 h; air</CONDITIONS><STARTINGS><STARTING><ITEM VER="2.0l" TYPE="single compound" HASH="4edd1c998e80bd60e3179eb576b419f6" ID="__311"><NAMES><NAME>quartz</NAME></NAMES><FORMULA>SiO2</FORMULA><HILL>O2Si</HILL><ELEMENTS><E>O</E><E>Si</E></ELEMENTS><MODIFICATION>quartz</MODIFICATION></ITEM></STARTING><STARTING><ITEM ID="2" TYPE="single compound" VER="1.5" TITLE="" HASH="67028309f0a7bd52622e3714e64b1a87"><NAMES><NAME>potassium carbonate</NAME></NAMES><FORMULA>K2CO3</FORMULA><HILL>CK2O3</HILL><ELEMENTS><E>C</E><E>K</E><E>O</E></ELEMENTS></ITEM></STARTING><STARTING><ITEM ID="3" VER="2.0l" TYPE="single compound" HASH="0f0712c4abe0766f34198a2665c9175a"><NAMES><NAME>zinc oxide</NAME></NAMES><FORMULA>ZnO</FORMULA><HILL>OZn</HILL><ELEMENTS><E>O</E><E>Zn</E></ELEMENTS></ITEM></STARTING><STARTING><ITEM ID="4" VER="2.0l" TYPE="single compound" HASH="cb32fd16dac9ec827b7b9f7531c22df0"><NAMES><NAME>zinc selenide</NAME></NAMES><FORMULA>ZnSe</FORMULA><HILL>SeZn</HILL><ELEMENTS><E>Se</E><E>Zn</E></ELEMENTS></ITEM></STARTING><STARTING><ITEM ID="5" TYPE="single compound" VER="1.5" TITLE="" HASH="7e01e0dca314dc0eccd3f9c4155dbe70"><NAMES><NAME>bismuth(III) oxide</NAME></NAMES><FORMULA>Bi2O3</FORMULA><HILL>Bi2O3</HILL><ELEMENTS><E>Bi</E><E>O</E></ELEMENTS></ITEM></STARTING></STARTINGS></STAGE><STAGE><CONDITIONS>675&#xB0;C; 0.5-2 h</CONDITIONS><PROCESSES>annealing</PROCESSES></STAGE></FACT><FACT VER="2.0" NAME="PLOT" CITID="457146"><SPECTRUM_NAME>Raman spectrum</SPECTRUM_NAME><PLOT_TYPE>linear</PLOT_TYPE><Y_NAME>intensity</Y_NAME><Y_UNITS>a.u.</Y_UNITS><Y_SCALE/><X_NAME>Raman shift</X_NAME><X_UNITS>cm&lt;sup&gt;-1&lt;/sup&gt;</X_UNITS><X_SCALE/><ATS/><MISC/><DATA>[["20.9","2.42"],["22.1","2.64"],["24.6","2.34"],["27.4","2.58"],["30.7","2.27"],["35.9","2.70"],["40.4","2.21"],["46.2","2.05"],["52.4","2.01"],["57.1","2.22"],["60.2","2.44"],["62.4","2.79"],["63.0","3.08"],["63.5","3.27"],["64.1","3.61"],["64.4","3.95"],["64.9","4.23"],["65.5","4.52"],["65.7","4.88"],["66.6","5.26"],["67.1","6.08"],["67.5","6.73"],["67.7","7.39"],["68.5","8.11"],["69.1","8.74"],["70.3","7.70"],["70.9","7.07"],["71.4","6.46"],["71.5","6.00"],["71.7","5.61"],["72.1","4.64"],["72.2","4.94"],["72.6","4.20"],["73.2","3.85"],["74.7","3.53"],["76.5","3.18"],["77.2","2.74"],["79.4","2.38"],["83.6","2.12"],["89.2","1.92"],["95.3","1.87"],["101","1.90"],["108","2.05"],["112","2.25"],["115","2.56"],["117","2.87"],["119","3.21"],["120","3.55"],["121","3.89"],["121","4.29"],["122","4.69"],["123","5.04"],["124","5.50"],["124","5.99"],["125","6.34"],["127","7.12"],["128","7.58"],["130","6.68"],["131","6.02"],["131","5.69"],["131","5.42"],["133","4.98"],["133","4.66"],["133","4.29"],["134","3.85"],["135","3.41"],["137","3.09"],["139","2.70"],["142","2.33"],["148","2.13"],["154","2.21"],["159","2.48"],["162","2.80"],["164","3.13"],["165","3.42"],["166","3.80"],["167","4.25"],["169","4.69"],["171","5.28"],["175","4.64"],["176","4.15"],["177","3.77"],["178","3.42"],["179","3.08"],["181","2.69"],["183","2.30"],["187","1.95"],["192","1.66"],["198","1.49"],["205","1.39"],["211","1.30"],["217","1.24"],["223","1.20"],["229","1.15"],["235","1.11"],["241","1.11"],["247","1.08"],["254","1.07"],["260","1.04"],["266","1.03"],["272","1.02"],["278","1.02"],["284","1.01"],["290","0.998"],["297","0.972"]]</DATA></FACT><FACT VER="2.0" NAME="PLOT" CITID="457146"><SPECTRUM_NAME>Optical transmission spectrum</SPECTRUM_NAME><PLOT_TYPE>linear</PLOT_TYPE><Y_NAME>transmittance, T</Y_NAME><Y_UNITS>%</Y_UNITS><Y_SCALE/><X_NAME>wavelength</X_NAME><X_UNITS>nm</X_UNITS><X_SCALE/><ATS><AT><AT_NAME>thickness</AT_NAME><AT_VALUE>2.25</AT_VALUE><AT_UNIT>mm</AT_UNIT></AT><AT><AT_NAME>annealing time</AT_NAME><AT_VALUE>0.5</AT_VALUE><AT_UNIT>h</AT_UNIT></AT></ATS><MISC/><DATA>[["809","0.578"],["865","2.65"],["912","5.55"],["944","9.16"],["967","12.5"],["992","15.6"],["1020","18.9"],["1050","22.0"],["1080","25.0"],["1110","28.0"],["1160","31.0"],["1220","33.5"],["1280","36.0"],["1340","37.9"],["1400","39.4"],["1460","40.9"],["1520","42.7"],["1580","44.4"],["1640","46.4"],["1700","48.5"],["1760","50.8"],["1820","53.0"],["1890","55.2"],["1950","57.1"],["2010","58.8"],["2070","60.1"],["2130","61.1"],["2190","61.7"],["2250","62.1"],["2310","62.4"],["2370","62.4"],["2430","62.2"],["2500","62.1"],["2560","61.6"],["2620","60.8"],["2670","58.8"],["2710","56.7"],["2730","52.0"],["2740","44.8"],["2750","48.3"],["2750","42.1"],["2760","38.5"],["2780","35.0"],["2800","32.0"],["2830","29.4"],["2880","27.1"],["2940","25.1"],["3010","23.7"],["3070","22.6"],["3130","21.7"],["3190","21.0"],["3250","20.4"],["3290","20.0"]]</DATA></FACT><FACT VER="2.0" NAME="PLOT" CITID="457146"><SPECTRUM_NAME>Optical transmission spectrum</SPECTRUM_NAME><PLOT_TYPE>linear</PLOT_TYPE><Y_NAME>transmittance, T</Y_NAME><Y_UNITS>%</Y_UNITS><Y_SCALE/><X_NAME>wavelength</X_NAME><X_UNITS>nm</X_UNITS><X_SCALE/><ATS><AT><AT_NAME>thickness</AT_NAME><AT_VALUE>2.25</AT_VALUE><AT_UNIT>mm</AT_UNIT></AT><AT><AT_NAME>annealing time</AT_NAME><AT_VALUE>1</AT_VALUE><AT_UNIT>h</AT_UNIT></AT></ATS><MISC/><DATA>[["809","0.488"],["871","1.19"],["923","4.41"],["961","7.89"],["985","10.7"],["1020","14.1"],["1040","17.3"],["1070","20.1"],["1100","23.0"],["1130","25.9"],["1160","28.1"],["1200","29.9"],["1250","32.3"],["1290","33.9"],["1350","34.9"],["1410","36.2"],["1470","37.7"],["1540","39.4"],["1600","41.2"],["1660","43.2"],["1720","45.3"],["1770","47.1"],["1840","49.4"],["1900","51.3"],["1960","52.9"],["2020","54.2"],["2090","55.3"],["2150","55.9"],["2210","56.1"],["2270","56.5"],["2330","56.6"],["2390","56.2"],["2450","55.9"],["2510","55.5"],["2570","55.0"],["2630","54.0"],["2670","52.2"],["2720","51.3"],["2740","48.6"],["2740","44.7"],["2750","41.5"],["2760","39.3"],["2760","36.4"],["2770","33.0"],["2790","29.5"],["2830","26.4"],["2880","24.9"],["2920","23.3"],["2970","22.0"],["3020","21.3"],["3080","20.0"],["3140","19.2"],["3200","18.5"],["3260","18.0"],["3300","18.1"]]</DATA></FACT><FACT VER="2.0" NAME="PLOT" CITID="457146"><SPECTRUM_NAME>Optical transmission spectrum</SPECTRUM_NAME><PLOT_TYPE>linear</PLOT_TYPE><Y_NAME>transmittance, T</Y_NAME><Y_UNITS>%</Y_UNITS><Y_SCALE/><X_NAME>wavelength</X_NAME><X_UNITS>nm</X_UNITS><X_SCALE/><ATS><AT><AT_NAME>thickness</AT_NAME><AT_VALUE>2.25</AT_VALUE><AT_UNIT>mm</AT_UNIT></AT><AT><AT_NAME>annealing time</AT_NAME><AT_VALUE>1.5</AT_VALUE><AT_UNIT>h</AT_UNIT></AT></ATS><MISC/><DATA>[["931","0.298"],["993","1.08"],["1050","2.66"],["1110","5.12"],["1170","7.56"],["1230","9.12"],["1290","10.7"],["1350","11.7"],["1410","12.6"],["1470","13.8"],["1540","15.1"],["1600","16.8"],["1660","18.7"],["1720","20.9"],["1780","23.4"],["1840","26.1"],["1900","28.7"],["1960","31.3"],["2020","33.5"],["2090","35.4"],["2150","36.8"],["2210","37.8"],["2270","38.7"],["2330","38.9"],["2390","39.1"],["2450","39.1"],["2510","39.1"],["2570","39.4"],["2630","38.8"],["2690","38.1"],["2730","35.5"],["2740","31.8"],["2760","28.4"],["2770","25.2"],["2780","21.9"],["2810","19.3"],["2850","18.0"],["2910","16.3"],["2970","15.1"],["3030","14.2"],["3090","13.4"],["3160","12.7"],["3220","12.2"],["3280","11.9"]]</DATA></FACT><FACT VER="2.0" NAME="PLOT" CITID="457146"><SPECTRUM_NAME>Optical transmission spectrum</SPECTRUM_NAME><PLOT_TYPE>linear</PLOT_TYPE><Y_NAME>transmittance, T</Y_NAME><Y_UNITS>%</Y_UNITS><Y_SCALE/><X_NAME>wavelength</X_NAME><X_UNITS>nm</X_UNITS><X_SCALE/><ATS><AT><AT_NAME>thickness</AT_NAME><AT_VALUE>2.25</AT_VALUE><AT_UNIT>mm</AT_UNIT></AT><AT><AT_NAME>annealing time</AT_NAME><AT_VALUE>2</AT_VALUE><AT_UNIT>h</AT_UNIT></AT></ATS><MISC/><DATA>[["937","0.322"],["998","1.16"],["1060","2.73"],["1120","4.77"],["1180","6.35"],["1240","7.64"],["1300","8.56"],["1360","9.37"],["1430","10.2"],["1490","11.1"],["1550","12.3"],["1610","13.6"],["1670","15.2"],["1730","16.8"],["1790","18.9"],["1850","21.0"],["1910","23.1"],["1970","25.0"],["2040","26.6"],["2100","28.1"],["2160","29.1"],["2220","29.9"],["2280","30.4"],["2340","31.0"],["2400","31.1"],["2460","30.9"],["2520","30.5"],["2580","29.5"],["2650","28.6"],["2700","27.4"],["2740","24.4"],["2760","21.1"],["2770","17.9"],["2810","14.9"],["2870","12.8"],["2930","11.7"],["2990","10.9"],["3060","10.2"],["3120","9.64"],["3180","9.13"],["3240","8.83"],["3290","8.46"]]</DATA></FACT></FACTS></CERAMIC><CERAMIC><ITEM ID="10" VER="1.0" TYPE="glass/ceramic" HASH="18a362e8b0264b0fb308d4763551d03b" HASH3="640b8965f9e463537608b0d0c75c4f27" GHASH="5790e89cdb4483074917f9399075e4e1"><CLASS>glass</CLASS><MODIFICATION/><ATTRIBUTE/><COMPOSITION><COMPONENT><FORMULA>Si</FORMULA><HILL>Si</HILL><ELEMENTS><E>Si</E></ELEMENTS><AMOUNT>21.4</AMOUNT><AMOUNT_UNIT>wt%</AMOUNT_UNIT><ADDITIVE>0</ADDITIVE></COMPONENT><COMPONENT><FORMULA>K</FORMULA><HILL>K</HILL><ELEMENTS><E>K</E></ELEMENTS><AMOUNT>16.8</AMOUNT><AMOUNT_UNIT>wt%</AMOUNT_UNIT><ADDITIVE>0</ADDITIVE></COMPONENT><COMPONENT><FORMULA>Bi</FORMULA><HILL>Bi</HILL><ELEMENTS><E>Bi</E></ELEMENTS><AMOUNT>4.3</AMOUNT><AMOUNT_UNIT>wt%</AMOUNT_UNIT><ADDITIVE>0</ADDITIVE></COMPONENT><COMPONENT><FORMULA>Zn</FORMULA><HILL>Zn</HILL><ELEMENTS><E>Zn</E></ELEMENTS><AMOUNT>24.8</AMOUNT><AMOUNT_UNIT>wt%</AMOUNT_UNIT><ADDITIVE>0</ADDITIVE></COMPONENT><COMPONENT><FORMULA>Se</FORMULA><HILL>Se</HILL><ELEMENTS><E>Se</E></ELEMENTS><AMOUNT>0.3</AMOUNT><AMOUNT_UNIT>wt%</AMOUNT_UNIT><ADDITIVE>0</ADDITIVE></COMPONENT><COMPONENT><FORMULA>O</FORMULA><HILL>O</HILL><ELEMENTS><E>O</E></ELEMENTS><AMOUNT>32.1</AMOUNT><AMOUNT_UNIT>wt%</AMOUNT_UNIT><ADDITIVE>0</ADDITIVE></COMPONENT></COMPOSITION><HILL_BASE>Bi5.42K113O528SeSi937Zn99.8</HILL_BASE><HILL_ADDS/><COMBINEDHILL>Bi5.42K113O528SeSi937Zn99.8</COMBINEDHILL><COMBINEDHILL2/><PRECISEHILL>Bi5.4156K113.09O528.06SeSi937.14Zn99.837</PRECISEHILL><PRECISEHILL2/><ADDITIONMODE/></ITEM><FACTS><FACT NAME="CHAR" VER="2.1" CITID="457146"><NAME>XRD/X-ray diffraction</NAME><SPECTRUM>1</SPECTRUM><DEP/></FACT><FACT VER="2.0" NAME="PR" CITID="457146"><CHEMSYNTH>1</CHEMSYNTH><STAGE><CONDITIONS>H&lt;sub&gt;3&lt;/sub&gt;BO&lt;sub&gt;3&lt;/sub&gt;; 1300&#xB0;C; 1 h; air</CONDITIONS><STARTINGS><STARTING><ITEM VER="2.0l" TYPE="single compound" HASH="4edd1c998e80bd60e3179eb576b419f6" ID="__311"><NAMES><NAME>quartz</NAME></NAMES><FORMULA>SiO2</FORMULA><HILL>O2Si</HILL><ELEMENTS><E>O</E><E>Si</E></ELEMENTS><MODIFICATION>quartz</MODIFICATION></ITEM></STARTING><STARTING><ITEM ID="2" TYPE="single compound" VER="1.5" TITLE="" HASH="67028309f0a7bd52622e3714e64b1a87"><NAMES><NAME>potassium carbonate</NAME></NAMES><FORMULA>K2CO3</FORMULA><HILL>CK2O3</HILL><ELEMENTS><E>C</E><E>K</E><E>O</E></ELEMENTS></ITEM></STARTING><STARTING><ITEM ID="3" VER="2.0l" TYPE="single compound" HASH="0f0712c4abe0766f34198a2665c9175a"><NAMES><NAME>zinc oxide</NAME></NAMES><FORMULA>ZnO</FORMULA><HILL>OZn</HILL><ELEMENTS><E>O</E><E>Zn</E></ELEMENTS></ITEM></STARTING><STARTING><ITEM ID="4" VER="2.0l" TYPE="single compound" HASH="cb32fd16dac9ec827b7b9f7531c22df0"><NAMES><NAME>zinc selenide</NAME></NAMES><FORMULA>ZnSe</FORMULA><HILL>SeZn</HILL><ELEMENTS><E>Se</E><E>Zn</E></ELEMENTS></ITEM></STARTING><STARTING><ITEM ID="5" TYPE="single compound" VER="1.5" TITLE="" HASH="7e01e0dca314dc0eccd3f9c4155dbe70"><NAMES><NAME>bismuth(III) oxide</NAME></NAMES><FORMULA>Bi2O3</FORMULA><HILL>Bi2O3</HILL><ELEMENTS><E>Bi</E><E>O</E></ELEMENTS></ITEM></STARTING></STARTINGS></STAGE></FACT><FACT VER="2.0" NAME="PLOT" CITID="457146"><SPECTRUM_NAME>Raman spectrum</SPECTRUM_NAME><PLOT_TYPE>linear</PLOT_TYPE><Y_NAME>intensity</Y_NAME><Y_UNITS>a.u.</Y_UNITS><Y_SCALE/><X_NAME>Raman shift</X_NAME><X_UNITS>cm&lt;sup&gt;-1&lt;/sup&gt;</X_UNITS><X_SCALE/><ATS/><MISC/><DATA>[["21.7","3.65"],["23.4","3.91"],["25.6","4.35"],["27.6","4.62"],["30.3","5.03"],["32.9","5.30"],["37.3","5.73"],["42.8","6.03"],["47.9","6.13"],["55.7","6.20"],["64.5","6.11"],["69.6","6.10"],["73.9","5.95"],["81.9","5.76"],["87.6","5.63"],["94.2","5.49"],["100","5.37"],["106","5.27"],["114","5.19"],["122","5.07"],["128","4.97"],["133","4.92"],["140","4.87"],["149","4.83"],["155","4.82"],["161","4.78"],["167","4.77"],["174","4.87"],["180","4.99"],["186","5.06"],["193","5.19"],["198","5.28"],["206","5.37"],["211","5.37"],["218","5.23"],["224","4.99"],["229","4.73"],["237","4.42"],["243","4.20"],["249","4.10"],["256","4.00"],["261","3.97"],["268","4.04"],["274","4.03"],["279","4.06"],["287","4.00"],["293","3.99"],["298","3.99"]]</DATA></FACT><FACT VER="2.0" NAME="PLOT" CITID="457146"><SPECTRUM_NAME>Optical transmission spectrum</SPECTRUM_NAME><PLOT_TYPE>linear</PLOT_TYPE><Y_NAME>transmittance, T</Y_NAME><Y_UNITS>%</Y_UNITS><Y_SCALE/><X_NAME>wavelength</X_NAME><X_UNITS>nm</X_UNITS><X_SCALE/><ATS><AT><AT_NAME>thickness</AT_NAME><AT_VALUE>2.25</AT_VALUE><AT_UNIT>mm</AT_UNIT></AT></ATS><MISC/><DATA>[["452","1.78"],["459","5.72"],["465","10.0"],["471","13.1"],["474","16.9"],["479","20.7"],["482","23.6"],["488","26.9"],["491","31.1"],["497","35.8"],["502","41.6"],["508","45.7"],["513","49.8"],["515","52.6"],["521","56.6"],["526","59.0"],["529","62.2"],["535","65.5"],["541","69.0"],["553","73.8"],["563","77.6"],["576","81.4"],["596","85.0"],["632","88.1"],["687","89.8"],["748","90.2"],["809","90.6"],["870","91.0"],["931","91.0"],["992","91.0"],["1050","91.2"],["1110","91.2"],["1180","91.2"],["1240","91.2"],["1300","91.2"],["1360","91.2"],["1420","91.2"],["1480","91.3"],["1540","91.4"],["1600","91.4"],["1660","91.3"],["1720","91.2"],["1790","91.2"],["1850","91.2"],["1910","91.1"],["1970","90.9"],["2030","90.9"],["2090","90.9"],["2150","90.7"],["2210","90.3"],["2270","90.0"],["2330","89.6"],["2400","89.0"],["2460","88.5"],["2520","88.0"],["2580","87.2"],["2640","86.1"],["2690","84.4"],["2720","80.6"],["2730","76.7"],["2750","72.4"],["2750","68.8"],["2760","64.8"],["2770","60.1"],["2790","56.8"],["2810","53.0"],["2850","50.0"],["2910","47.5"],["2970","45.4"],["3030","43.8"],["3090","42.3"],["3160","41.1"],["3220","40.3"],["3280","39.6"]]</DATA></FACT></FACTS></CERAMIC></CERAMICS></ROOT>
