Repository: dalerxli/transmission

# trasmittance
find refractive index from transmittance

File: data/A457200.1.xml
<?xml version="1.0"?>
<ROOT><CIT ID="457200"><DOI>10.1007/s10717-015-9739-x</DOI><JOURNAL>Glass Ceram.</JOURNAL><YEAR>2015</YEAR><VOL>72</VOL><ISSUE>3-4</ISSUE><AUTHOR>R. N. Maksimov</AUTHOR><AUTHOR>V. A. Shitov</AUTHOR><AUTHOR>V. V. Platonov</AUTHOR><AUTHOR>S. L. Demakov</AUTHOR><AUTHOR>A. S. Yurovskikh</AUTHOR><TITLE>Production of Optical Yb3+:Lu2O3 Ceramic by Spark Plasma Sintering</TITLE><STARTPAGE>125</STARTPAGE><ENDPAGE>129</ENDPAGE></CIT><CERAMICS><CERAMIC><ITEM ID="3" VER="1.0" TYPE="glass/ceramic" HASH="b08854632b080b2f9224a4b5ec133387" HASH3="7349d98d4f8991fff0e8f3673070fc40" GHASH="fbd12883329b099047ff9648775dc0d1"><NAMES><NAME>ytterbium-doped lutetium oxide ceramic</NAME><NAME>Yb(&lt;sup&gt;3+&lt;/sup&gt;):Lu&lt;sub&gt;2&lt;/sub&gt;O&lt;sub&gt;3&lt;/sub&gt; ceramic</NAME></NAMES><CLASS>ceramic</CLASS><MODIFICATION>cubic</MODIFICATION><ATTRIBUTE/><COMPOSITION><COMPONENT><FORMULA>(Yb0.085Lu0.915)2O3</FORMULA><HILL>Lu1.83O3Yb0.17</HILL><ELEMENTS><E>Lu</E><E>O</E><E>Yb</E></ELEMENTS><AMOUNT/><AMOUNT_UNIT/><ADDITIVE>0</ADDITIVE></COMPONENT></COMPOSITION><HILL_BASE>Lu10.8O17.6Yb</HILL_BASE><HILL_ADDS/><COMBINEDHILL>Lu10.8O17.6Yb</COMBINEDHILL><COMBINEDHILL2/><PRECISEHILL>Lu10.765O17.647Yb</PRECISEHILL><PRECISEHILL2/><ADDITIONMODE/></ITEM><FACTS><FACT VER="2.0" NAME="PR" CITID="457200"><CHEMSYNTH>0</CHEMSYNTH><STAGE><CONDITIONS>1100 &#xB0;C; 1 h</CONDITIONS><PROCESSES>calcination</PROCESSES><STARTINGS><STARTING><ITEM ID="2" VER="2.0" TYPE="nanomaterial" HASH="45283495ec37fc992e3bbbe0d6b34ff2" HASH2="c0ad2d80abfcb65c99c7b37aec83bb15" HASH3="3fac9373c6aae78cedf63b8be3831f1e" HASH4="6707045841750569abcc8407ee032505"><NAMES><NAME>ytterbium-doped lutetium oxide nanoparticles</NAME><NAME>Yb(&lt;sup&gt;3+&lt;/sup&gt;):Lu&lt;sub&gt;2&lt;/sub&gt;O&lt;sub&gt;3&lt;/sub&gt; nanoparticles</NAME></NAMES><DIMENSION>0</DIMENSION><NANOTYPE>Nanoparticle</NANOTYPE><SHAPE>sphere</SHAPE><INTERRELATIONS>agglomerates</INTERRELATIONS><TIMES>?</TIMES><SIZES><SIZEDATA><SIZE>20.3</SIZE><SIZE_MIN>20.3</SIZE_MIN><SIZE_MAX>20.3</SIZE_MAX><SPEC>diameter</SPEC><DISTR/><RELTO>0</RELTO></SIZEDATA></SIZES><COMPOSITION><COMPONENT><ITEM ID="1" VER="2.0" TYPE="single compound" HASH="538b2266591fa0ade105faf8dda836a4"><NAMES><NAME>ytterbium-doped lutetium oxide</NAME><NAME>Yb(&lt;sup&gt;3+&lt;/sup&gt;):Lu&lt;sub&gt;2&lt;/sub&gt;O&lt;sub&gt;3&lt;/sub&gt;</NAME></NAMES><FORMULA>(Yb0.085Lu0.915)2O3</FORMULA><HILL>Lu1.83O3Yb0.17</HILL><ELEMENTS><E>Lu</E><E>O</E><E>Yb</E></ELEMENTS></ITEM><ROLE>basic material</ROLE><AMOUNT/><TIMES>?</TIMES><MONOLAYERS/></COMPONENT></COMPOSITION></ITEM></STARTING></STARTINGS></STAGE><STAGE><CONDITIONS>1100 &#xB0;C; 5 min; 0.01 Pa</CONDITIONS><PROCESSES>spark plasma sintering (SPS)</PROCESSES></STAGE><STAGE><CONDITIONS>1450 &#xB0;C; 40 min; 5 kN-15 kN load</CONDITIONS><PROCESSES>spark plasma sintering (SPS)</PROCESSES></STAGE><STAGE><CONDITIONS>1400 &#xB0;C; air; 2 h</CONDITIONS><PROCESSES>sintering</PROCESSES></STAGE></FACT><FACT NAME="CHAR" VER="2.1" CITID="457200"><NAME>PL/Photoluminescence</NAME><VALUES>1</VALUES><SPECTRUM>1</SPECTRUM><DEP/></FACT><FACT NAME="MICR" VER="2.1" CITID="457200"><MICROSCOPY>OM</MICROSCOPY></FACT><FACT VER="2.0" NAME="PLOT" CITID="457200"><SPECTRUM_NAME>Optical transmission spectrum</SPECTRUM_NAME><PLOT_TYPE>linear</PLOT_TYPE><Y_NAME>transmittance, T</Y_NAME><Y_UNITS>%</Y_UNITS><Y_SCALE/><X_NAME>wavelength</X_NAME><X_UNITS>nm</X_UNITS><X_SCALE/><ATS/><MISC/><DATA>[["260","0.460"],["264","0.623"],["268","2.01"],["272","2.72"],["276","3.45"],["280","4.18"],["284","5.01"],["288","5.76"],["292","6.69"],["296","7.71"],["300","8.59"],["304","9.78"],["308","10.9"],["312","12.3"],["316","13.8"],["320","15.0"],["324","16.6"],["328","17.9"],["332","19.5"],["336","20.9"],["340","22.5"],["344","24.1"],["348","25.5"],["352","27.0"],["356","28.2"],["360","29.7"],["364","31.0"],["368","32.4"],["372","33.5"],["376","34.8"],["380","36.0"],["384","37.0"],["388","38.1"],["392","39.1"],["396","40.2"],["400","41.2"],["404","42.2"],["408","43.1"],["412","44.0"],["416","44.8"],["420","45.7"],["424","46.5"],["428","47.2"],["432","48.1"],["436","48.8"],["440","49.5"],["444","50.3"],["448","51.0"],["452","51.7"],["456","52.2"],["460","52.8"],["464","53.3"],["468","54.0"],["472","54.7"],["476","55.3"],["480","55.6"],["484","56.1"],["488","56.7"],["492","57.1"],["496","57.6"],["500","58.2"],["504","58.5"],["508","58.9"],["512","59.3"],["516","59.6"],["520","60.1"],["524","60.6"],["528","60.9"],["532","61.2"],["536","61.5"],["540","61.9"],["544","62.3"],["548","62.6"],["552","62.9"],["556","63.3"],["560","63.5"],["564","63.8"],["568","64.1"],["572","64.5"],["576","64.7"],["580","64.8"],["584","65.1"],["588","65.4"],["592","65.7"],["596","65.8"],["600","66.1"],["604","66.3"],["608","66.5"],["612","66.7"],["616","67.0"],["620","67.1"],["624","67.3"],["628","67.5"],["632","67.6"],["636","67.8"],["640","68.0"],["644","68.2"],["648","68.4"],["652","68.5"],["656","68.6"],["660","68.8"],["664","68.8"],["668","69.0"],["672","69.1"],["676","69.3"],["680","69.4"],["684","69.5"],["688","69.6"],["692","69.8"],["696","69.9"],["700","70.1"],["704","70.2"],["708","70.2"],["712","70.3"],["716","70.5"],["720","70.6"],["724","70.7"],["728","70.8"],["732","70.9"],["736","70.9"],["740","71.1"],["744","71.1"],["748","71.3"],["752","71.4"],["756","71.4"],["760","71.5"],["764","71.6"],["768","71.8"],["772","71.8"],["776","72.0"],["780","72.1"],["784","72.1"],["788","72.1"],["792","72.2"],["796","72.3"],["800","72.3"],["804","72.4"],["808","72.6"],["812","72.6"],["816","72.6"],["820","72.7"],["824","72.8"],["828","72.8"],["832","72.9"],["836","72.8"],["840","72.7"],["844","72.5"],["848","72.5"],["852","72.1"],["856","71.8"],["860","71.6"],["864","71.3"],["868","70.6"],["872","69.7"],["876","69.2"],["880","69.2"],["884","69.2"],["888","68.0"],["892","65.2"],["896","59.6"],["900","49.2"],["904","36.3"],["904","34.4"],["908","44.6"],["912","52.2"],["916","53.9"],["920","55.0"],["924","54.0"],["928","48.5"],["932","43.1"],["936","41.0"],["940","42.2"],["944","37.2"],["948","30.4"],["950","27.5"],["952","33.6"],["956","50.8"],["960","54.2"],["964","52.6"],["968","50.9"],["972","39.0"],["976","11.2"],["976","3.78"],["980","32.3"],["984","53.8"],["988","58.3"],["992","61.8"],["996","65.3"],["1000","67.7"],["1000","68.2"],["1010","68.0"],["1010","68.7"],["1020","69.6"],["1020","70.7"],["1020","70.8"],["1030","70.3"],["1030","69.5"],["1040","69.9"],["1040","72.0"],["1040","73.8"],["1050","74.5"],["1050","74.8"],["1060","75.0"],["1060","75.2"],["1060","75.2"],["1070","75.2"],["1070","75.2"],["1080","75.2"],["1080","75.2"],["1080","75.4"],["1090","75.5"],["1090","75.6"],["1100","75.6"]]</DATA></FACT><FACT VER="1.0" NAME="GCQUAN" CITID="457200"><PROPERTY><NAME>grain size</NAME><VAL>0.2</VAL><VAL_MIN>0.2</VAL_MIN><VAL_MAX>0.2</VAL_MAX><VALUNIT>&#x3BC;m</VALUNIT><MISC/></PROPERTY></FACT><FACT VER="1.0" NAME="GCQUAN" CITID="457200"><PROPERTY><NAME>transmittance, T</NAME><VAL>75.6</VAL><VAL_MIN>75.6</VAL_MIN><VAL_MAX>75.6</VAL_MAX><VALUNIT>%</VALUNIT><ATS><AT><AT_NAME>thickness</AT_NAME><AT_VALUE>1</AT_VALUE><AT_UNIT>mm</AT_UNIT></AT><AT><AT_NAME>wavelength</AT_NAME><AT_VALUE>1080</AT_VALUE><AT_UNIT>nm</AT_UNIT></AT></ATS><MISC/></PROPERTY></FACT><FACT VER="2.1" NAME="QUAL" CITID="457200"><PROPERTY><MEASURED>2</MEASURED><NAME>optical absorption maximum</NAME><DEP/><NEG>0</NEG></PROPERTY></FACT><FACT VER="2.1" NAME="QUAL" CITID="457200"><PROPERTY><MEASURED>2</MEASURED><NAME>emission maximum</NAME><DEP/><NEG>0</NEG></PROPERTY></FACT><FACT VER="2.1" NAME="QUAL" CITID="457200"><PROPERTY><MEASURED>2</MEASURED><NAME>photoluminescence lifetime</NAME><DEP/><NEG>0</NEG></PROPERTY></FACT></FACTS></CERAMIC></CERAMICS></ROOT>

File: data/A457385.1.xml
<?xml version="1.0"?>
<ROOT><CIT ID="457385"><DOI>10.1016/j.ceramint.2015.08.145</DOI><JOURNAL>Ceram. Int.</JOURNAL><YEAR>2016</YEAR><VOL>42</VOL><ISSUE>1A</ISSUE><AUTHOR>Li, Zhao</AUTHOR><AUTHOR>Ma, Jin</AUTHOR><AUTHOR>Feng, Xianjin</AUTHOR><AUTHOR>Du, Xuejian</AUTHOR><AUTHOR>Wang, Weiguang</AUTHOR><AUTHOR>Wang, Mingxian</AUTHOR><TITLE>Effect of thermal annealing on the optical and structural properties of &#x3B3;-Al2O3 films prepared on MgO substrates by MOCVD</TITLE><STARTPAGE>551</STARTPAGE><ENDPAGE>558</ENDPAGE></CIT><CERAMICS><CERAMIC><ITEM ID="1" VER="1.0" TYPE="glass/ceramic" HASH="8ab23f8c8668d59913a3ef5eb97268f9" HASH3="8ab23f8c8668d59913a3ef5eb97268f9" GHASH="5cee1b93bd38536ac597af81b7790454"><CLASS>ceramic</CLASS><MODIFICATION>&#x3B3;, cubic</MODIFICATION><ATTRIBUTE/><COMPOSITION><COMPONENT><FORMULA>Al2O3</FORMULA><HILL>Al2O3</HILL><ELEMENTS><E>Al</E><E>O</E></ELEMENTS><AMOUNT/><AMOUNT_UNIT/><ADDITIVE>0</ADDITIVE></COMPONENT></COMPOSITION><HILL_BASE>AlO1.5</HILL_BASE><HILL_ADDS/><COMBINEDHILL>AlO1.5</COMBINEDHILL><COMBINEDHILL2/><PRECISEHILL>AlO1.5</PRECISEHILL><PRECISEHILL2/><ADDITIONMODE/></ITEM><FACTS><FACT NAME="CHAR" VER="2.1" CITID="457385"><NAME>XRD/X-ray diffraction</NAME><VALUES>1</VALUES><SPECTRUM>1</SPECTRUM><DEP>annealing temperature</DEP></FACT><FACT NAME="MICR" VER="2.1" CITID="457385"><MICROSCOPY>TEM</MICROSCOPY><MICROSCOPY>HRTEM</MICROSCOPY><MICROSCOPY>ED/SAED</MICROSCOPY></FACT><FACT VER="2.0" NAME="PR" CITID="457385"><CHEMSYNTH>1</CHEMSYNTH><STAGE><CONDITIONS>5 h; 20 Torr; MgO (110) as substrate</CONDITIONS><PROCESSES>metal-organic chemical vapor deposition (MOCVD)</PROCESSES><STARTINGS><STARTING><ITEM ID="5" VER="2.0l" TYPE="single compound" HASH="36b54b728fcf5b630f520a92de3c5c62"><NAMES><NAME>TMA</NAME><NAME>TMAl</NAME><NAME>trimethyl aluminum</NAME><NAME>trimethylaluminium</NAME><NAME>trimethylaluminum</NAME></NAMES><FORMULA>C3H9Al</FORMULA><HILL>C3H9Al</HILL><ELEMENTS><E>C</E><E>H</E><E>Al</E></ELEMENTS><MOL>
  Mrv0541 07131514022D          

  4  3  0  0  0  0            999 V2000
    7.2501    8.0335    0.0000 Al  0  0  0  0  0  0  0  0  0  0  0  0
    7.9646    8.4460    0.0000 C   0  0  0  0  0  0  0  0  0  0  0  0
    6.5356    8.4460    0.0000 C   0  0  0  0  0  0  0  0  0  0  0  0
    7.2501    7.2085    0.0000 C   0  0  0  0  0  0  0  0  0  0  0  0
  1  2  1  0  0  0  0
  1  3  1  0  0  0  0
  1  4  1  0  0  0  0
M  END
</MOL><INCHIKEY>JLTRXTDYQLMHGR-UHFFFAOYSA-N</INCHIKEY></ITEM></STARTING><STARTING><ITEM ID="6" VER="2.0l" TYPE="single compound" HASH="e9eace597876e5ffe242997410af5ec9"><NAMES><NAME>oxygen</NAME></NAMES><FORMULA>O2</FORMULA><HILL>O2</HILL><ELEMENTS><E>O</E></ELEMENTS></ITEM></STARTING></STARTINGS></STAGE><STAGE><CONDITIONS>900-1100 &#xB0;C; 1 h</CONDITIONS><PROCESSES>annealing</PROCESSES></STAGE></FACT><FACT VER="2.1" NAME="QUAL" CITID="457385"><PROPERTY><MEASURED>2</MEASURED><NAME>unit cell parameters</NAME><DEP/><NEG>0</NEG></PROPERTY></FACT><FACT VER="2.1" NAME="QUAL" CITID="457385"><PROPERTY><MEASURED>2</MEASURED><NAME>optical band gap</NAME><DEP/><NEG>0</NEG></PROPERTY></FACT><FACT VER="2.0" NAME="PLOT" CITID="457385"><SPECTRUM_NAME>Optical transmission spectrum</SPECTRUM_NAME><PLOT_TYPE>linear</PLOT_TYPE><Y_NAME>transmittance, T</Y_NAME><Y_UNITS>%</Y_UNITS><Y_SCALE/><X_NAME>wavelength</X_NAME><X_UNITS>nm</X_UNITS><X_SCALE/><ATS><AT><AT_NAME>thickness</AT_NAME><AT_VALUE>~ 206</AT_VALUE><AT_UNIT>nm</AT_UNIT></AT><AT><AT_NAME>annealing temperature</AT_NAME><AT_VALUE>1000</AT_VALUE><AT_UNIT>&#xB0;C</AT_UNIT></AT></ATS><MISC/><DATA>[["192","4.79"],["196","6.31"],["201","9.57"],["206","14.3"],["211","19.8"],["216","25.6"],["221","30.5"],["224","34.0"],["230","36.0"],["235","37.1"],["240","38.8"],["245","42.3"],["250","46.6"],["255","52.4"],["260","57.9"],["265","62.2"],["270","65.6"],["275","67.8"],["280","69.2"],["285","70.6"],["290","71.6"],["295","73.1"],["300","75.1"],["305","76.9"],["310","78.6"],["314","80.2"],["320","81.5"],["325","82.3"],["330","82.5"],["335","82.7"],["340","83.0"],["345","83.0"],["350","83.2"],["355","83.3"],["360","83.3"],["365","83.2"],["370","83.3"],["375","83.5"],["380","83.4"],["385","83.6"],["390","83.7"],["395","83.6"],["400","83.7"],["405","83.6"],["410","83.8"],["415","83.8"],["420","84.0"],["425","84.0"],["430","84.2"],["435","84.3"],["440","84.3"],["445","84.3"],["450","84.4"],["455","84.7"],["460","85.0"],["465","85.4"],["470","85.5"],["475","85.6"],["480","85.7"],["485","85.7"],["490","85.7"],["495","85.8"],["500","85.8"],["505","85.9"],["510","85.9"],["515","86.0"],["520","86.0"],["525","86.1"],["530","86.2"],["535","86.2"],["540","86.2"],["545","86.2"],["550","86.3"],["555","86.2"],["560","86.0"],["565","85.9"],["570","85.9"],["575","85.8"],["580","85.7"],["585","85.7"],["590","85.6"],["595","85.6"],["600","85.7"],["605","85.7"],["610","85.6"],["615","85.6"],["620","85.6"],["625","85.5"],["630","85.4"],["635","85.4"],["640","85.4"],["645","85.4"],["650","85.3"],["655","85.3"],["660","85.2"],["665","85.2"],["670","85.2"],["675","85.2"],["680","85.2"],["685","85.2"],["690","85.2"],["695","85.2"],["700","85.2"],["705","85.1"],["710","85.2"],["715","85.2"],["720","85.2"],["725","85.1"],["730","85.2"],["735","85.2"],["740","85.2"],["745","85.1"],["750","85.2"],["755","85.2"],["760","85.1"],["765","85.2"],["770","85.2"],["775","85.2"],["780","85.2"],["785","85.2"],["790","85.2"],["795","85.2"]]</DATA></FACT></FACTS></CERAMIC><CERAMIC><ITEM ID="3" VER="1.0" TYPE="glass/ceramic" HASH="39b759ffd5c7bd9b5bfad036c3b1d207" HASH3="39b759ffd5c7bd9b5bfad036c3b1d207" GHASH="5cee1b93bd38536ac597af81b7790454"><CLASS>ceramic</CLASS><MODIFICATION/><ATTRIBUTE/><COMPOSITION><COMPONENT><FORMULA>Al2O3</FORMULA><HILL>Al2O3</HILL><ELEMENTS><E>Al</E><E>O</E></ELEMENTS><AMOUNT/><AMOUNT_UNIT/><ADDITIVE>0</ADDITIVE></COMPONENT></COMPOSITION><HILL_BASE>AlO1.5</HILL_BASE><HILL_ADDS/><COMBINEDHILL>AlO1.5</COMBINEDHILL><COMBINEDHILL2/><PRECISEHILL>AlO1.5</PRECISEHILL><PRECISEHILL2/><ADDITIONMODE/><PHASES><PHASE><FORMULA>Al2O3</FORMULA><HILL>Al2O3</HILL><ELEMENTS><E>Al</E><E>O</E></ELEMENTS><MODIFICATION>&#x3B3;, cubic</MODIFICATION><ATTRIBUTE>crystalline</ATTRIBUTE><AMOUNT/><AMOUNT_UNIT/><ROLE/></PHASE><PHASE><FORMULA>Al2O3</FORMULA><HILL>Al2O3</HILL><ELEMENTS><E>Al</E><E>O</E></ELEMENTS><MODIFICATION>&#x3B1;</MODIFICATION><ATTRIBUTE/><AMOUNT/><AMOUNT_UNIT/><ROLE/></PHASE></PHASES></ITEM><FACTS><FACT NAME="CHAR" VER="2.1" CITID="457385"><NAME>XRD/X-ray diffraction</NAME><VALUES>1</VALUES><SPECTRUM>1</SPECTRUM><DEP>annealing temperature</DEP></FACT><FACT NAME="MICR" VER="2.1" CITID="457385"><MICROSCOPY>TEM</MICROSCOPY><MICROSCOPY>HRTEM</MICROSCOPY><MICROSCOPY>ED/SAED</MICROSCOPY></FACT><FACT VER="2.0" NAME="PR" CITID="457385"><CHEMSYNTH>1</CHEMSYNTH><STAGE><CONDITIONS>5 h; 20 Torr; MgO (111) as substrate</CONDITIONS><PROCESSES>metal-organic chemical vapor deposition (MOCVD)</PROCESSES><STARTINGS><STARTING><ITEM ID="5" VER="2.0l" TYPE="single compound" HASH="36b54b728fcf5b630f520a92de3c5c62"><NAMES><NAME>TMA</NAME><NAME>TMAl</NAME><NAME>trimethyl aluminum</NAME><NAME>trimethylaluminium</NAME><NAME>trimethylaluminum</NAME></NAMES><FORMULA>C3H9Al</FORMULA><HILL>C3H9Al</HILL><ELEMENTS><E>C</E><E>H</E><E>Al</E></ELEMENTS><MOL>
  Mrv0541 07131514022D          

  4  3  0  0  0  0            999 V2000
    7.2501    8.0335    0.0000 Al  0  0  0  0  0  0  0  0  0  0  0  0
    7.9646    8.4460    0.0000 C   0  0  0  0  0  0  0  0  0  0  0  0
    6.5356    8.4460    0.0000 C   0  0  0  0  0  0  0  0  0  0  0  0
    7.2501    7.2085    0.0000 C   0  0  0  0  0  0  0  0  0  0  0  0
  1  2  1  0  0  0  0
  1  3  1  0  0  0  0
  1  4  1  0  0  0  0
M  END
</MOL><INCHIKEY>JLTRXTDYQLMHGR-UHFFFAOYSA-N</INCHIKEY></ITEM></STARTING><STARTING><ITEM ID="6" VER="2.0l" TYPE="single compound" HASH="e9eace597876e5ffe242997410af5ec9"><NAMES><NAME>oxygen</NAME></NAMES><FORMULA>O2</FORMULA><HILL>O2</HILL><ELEMENTS><E>O</E></ELEMENTS></ITEM></STARTING></STARTINGS></STAGE><STAGE><CONDITIONS>900-1100 &#xB0;C; 1 h</CONDITIONS><PROCESSES>annealing</PROCESSES></STAGE></FACT><FACT VER="2.1" NAME="QUAL" CITID="457385"><PROPERTY><MEASURED>2</MEASURED><NAME>optical band gap</NAME><DEP/><NEG>0</NEG></PROPERTY></FACT><FACT VER="2.0" NAME="PLOT" CITID="457385"><SPECTRUM_NAME>Optical transmission spectrum</SPECTRUM_NAME><PLOT_TYPE>linear</PLOT_TYPE><Y_NAME>transmittance, T</Y_NAME><Y_UNITS>%</Y_UNITS><Y_SCALE/><X_NAME>wavelength</X_NAME><X_UNITS>nm</X_UNITS><X_SCALE/><ATS><AT><AT_NAME>thickness</AT_NAME><AT_VALUE>211</AT_VALUE><AT_UNIT>nm</AT_UNIT></AT><AT><AT_NAME>annealing temperature</AT_NAME><AT_VALUE>1000</AT_VALUE><AT_UNIT>&#xB0;C</AT_UNIT></AT></ATS><MISC/><DATA>[["193","4.97"],["199","7.79"],["206","14.8"],["214","25.4"],["222","35.0"],["230","42.0"],["238","46.4"],["246","50.8"],["254","57.2"],["262","63.0"],["270","67.0"],["277","68.9"],["286","70.5"],["294","72.5"],["302","75.5"],["310","78.6"],["318","81.5"],["326","83.2"],["334","83.7"],["342","84.0"],["350","84.1"],["358","84.2"],["366","84.3"],["374","84.3"],["382","84.4"],["390","84.2"],["398","84.3"],["406","84.2"],["414","84.3"],["422","84.6"],["430","84.7"],["438","84.8"],["446","85.1"],["454","85.3"],["462","85.5"],["470","85.6"],["478","85.9"],["486","86.0"],["494","86.3"],["502","86.6"],["510","86.7"],["518","86.8"],["526","86.9"],["534","87.0"],["542","87.0"],["550","87.1"],["558","87.2"],["566","87.2"],["574","87.2"],["582","87.2"],["590","87.2"],["598","87.0"],["606","87.0"],["614","86.9"],["622","86.6"],["630","86.6"],["638","86.6"],["646","86.6"],["654","86.6"],["662","86.4"],["670","86.4"],["678","86.4"],["686","86.4"],["694","86.4"],["702","86.2"],["710","86.4"],["718","86.2"],["726","86.1"],["734","86.2"],["742","86.2"],["750","86.1"],["758","86.1"],["766","86.1"],["774","86.0"],["782","86.0"],["790","86.0"],["797","85.9"]]</DATA></FACT></FACTS></CERAMIC></CERAMICS></ROOT>

File: data/A457413.1.xml
<?xml version="1.0"?>
<ROOT><CIT ID="457413"><DOI>10.1016/j.ceramint.2015.08.177</DOI><JOURNAL>Ceram. Int.</JOURNAL><YEAR>2016</YEAR><VOL>42</VOL><ISSUE>1A</ISSUE><AUTHOR>Xiao, Dongqi</AUTHOR><AUTHOR>He, Gang</AUTHOR><AUTHOR>Sun, Zhaoqi</AUTHOR><AUTHOR>Lv, Jianguo</AUTHOR><AUTHOR>Jin, Peng</AUTHOR><AUTHOR>Zheng, Changyong</AUTHOR><AUTHOR>Liu, Mao</AUTHOR><TITLE>Microstructure, optical and electrical properties of solution-derived peroxo-zirconium oxide gate dielectrics for CMOS application</TITLE><STARTPAGE>759</STARTPAGE><ENDPAGE>766</ENDPAGE></CIT><CERAMICS><CERAMIC><ITEM ID="1" VER="1.0" TYPE="glass/ceramic" TITLE="" HASH="a48d3e7b6f2bc8fc585c29c58dbc4819" HASH3="a48d3e7b6f2bc8fc585c29c58dbc4819" GHASH="3aac9703d9c909ada8aa6c95934357af"><NAMES><NAME>zirconium oxide</NAME></NAMES><CLASS>ceramic</CLASS><MODIFICATION>cubic</MODIFICATION><ATTRIBUTE/><COMPOSITION><COMPONENT><FORMULA>ZrO2</FORMULA><HILL>O2Zr</HILL><ELEMENTS><E>O</E><E>Zr</E></ELEMENTS><AMOUNT/><AMOUNT_UNIT/><ADDITIVE>0</ADDITIVE></COMPONENT></COMPOSITION><HILL_BASE>O2Zr</HILL_BASE><HILL_ADDS/><COMBINEDHILL>O2Zr</COMBINEDHILL><COMBINEDHILL2/><PRECISEHILL>O2Zr</PRECISEHILL><PRECISEHILL2/><ADDITIONMODE/></ITEM><FACTS><FACT NAME="CHAR" VER="2.1" CITID="457413"><NAME>XRD/X-ray diffraction</NAME><VALUES>1</VALUES><SPECTRUM>1</SPECTRUM><DEP/></FACT><FACT VER="2.0" NAME="PR" CITID="457413"><CHEMSYNTH>1</CHEMSYNTH><STAGE><CONDITIONS>Si as substrate; H&lt;sub&gt;2&lt;/sub&gt;O&lt;sub&gt;2&lt;/sub&gt;; 5000 rpm; 25 s</CONDITIONS><PROCESSES>spin coating</PROCESSES><STARTINGS><STARTING><ITEM ID="3" TYPE="single compound" VER="1.5" TITLE="" HASH="daf2e7c34d83e6d53bd9238b9c185292"><NAMES><NAME>zirconyl chloride octahydrate</NAME></NAMES><FORMULA>ZrOCl2*8H2O</FORMULA><HILL>Cl2H16O9Zr</HILL><ELEMENTS><E>Cl</E><E>H</E><E>O</E><E>Zr</E></ELEMENTS></ITEM></STARTING></STARTINGS></STAGE><STAGE><CONDITIONS>240&#xB0;C; 5 min</CONDITIONS><PROCESSES>baking</PROCESSES></STAGE><STAGE><PROCESSES>cooling</PROCESSES></STAGE><STAGE><PROCESSES>2x12</PROCESSES></STAGE><STAGE><CONDITIONS>500&#xB0;C; 2 h; air</CONDITIONS><PROCESSES>annealing</PROCESSES></STAGE></FACT><FACT VER="1.0" NAME="GCQUAN" CITID="457413"><PROPERTY><NAME>grain size</NAME><VAL>20.60</VAL><VAL_MIN>20.60</VAL_MIN><VAL_MAX>20.60</VAL_MAX><VALUNIT>nm</VALUNIT><MISC/></PROPERTY></FACT><FACT VER="1.0" NAME="GCQUAN" CITID="457413"><PROPERTY><NAME>relative permittivity, &#x3B5;&amp;apos;&lt;sub&gt;r&lt;/sub&gt;</NAME><VAL>18.3</VAL><VAL_MIN>18.3</VAL_MIN><VAL_MAX>18.3</VAL_MAX><VALUNIT/><ATS><AT><AT_NAME>frequency</AT_NAME><AT_VALUE>1</AT_VALUE><AT_UNIT>MHz</AT_UNIT></AT></ATS><MISC/></PROPERTY></FACT><FACT VER="2.0" NAME="PLOT" CITID="457413"><PLOT_TYPE>linear</PLOT_TYPE><Y_NAME>refractive index, n</Y_NAME><Y_UNITS/><Y_SCALE/><X_NAME>wavelength</X_NAME><X_UNITS>nm</X_UNITS><X_SCALE>log</X_SCALE><ATS/><MISC/><DATA>[["200","3.44"],["205","3.32"],["210","3.20"],["215","3.08"],["222","2.95"],["229","2.84"],["237","2.72"],["247","2.61"],["258","2.50"],["269","2.42"],["281","2.34"],["293","2.28"],["306","2.23"],["319","2.19"],["333","2.15"],["348","2.12"],["363","2.09"],["379","2.07"],["396","2.05"],["413","2.04"],["431","2.02"],["450","2.01"],["470","2.00"],["491","1.99"],["512","1.99"],["535","1.98"],["558","1.97"],["583","1.97"],["608","1.97"],["635","1.96"],["663","1.96"],["692","1.96"],["722","1.96"],["754","1.95"],["787","1.95"],["822","1.95"],["858","1.95"],["887","1.95"]]</DATA></FACT><FACT VER="2.1" NAME="QUAL" CITID="457413"><PROPERTY><MEASURED>2</MEASURED><NAME>density of total positive charge</NAME><DEP/><NEG>0</NEG></PROPERTY></FACT><FACT VER="2.1" NAME="QUAL" CITID="457413"><PROPERTY><MEASURED>2</MEASURED><NAME>border trapped oxide charge density</NAME><DEP/><NEG>0</NEG></PROPERTY></FACT><FACT VER="2.1" NAME="QUAL" CITID="457413"><PROPERTY><MEASURED>2</MEASURED><NAME>optical band gap</NAME><DEP/><NEG>0</NEG></PROPERTY></FACT><FACT VER="2.0" NAME="PLOT" CITID="457413"><SPECTRUM_NAME>Optical transmission spectrum</SPECTRUM_NAME><PLOT_TYPE>linear</PLOT_TYPE><Y_NAME>transmittance, T</Y_NAME><Y_UNITS>%</Y_UNITS><Y_SCALE/><X_NAME>wavelength</X_NAME><X_UNITS>nm</X_UNITS><X_SCALE/><ATS><AT><AT_NAME>thickness</AT_NAME><AT_VALUE>31</AT_VALUE><AT_UNIT>nm</AT_UNIT></AT></ATS><MISC>on quartz substrate</MISC><DATA>[["191","9.38"],["196","13.7"],["201","18.9"],["205","25.0"],["208","30.5"],["210","35.8"],["212","41.0"],["214","45.9"],["215","49.4"],["218","53.7"],["221","59.2"],["226","64.8"],["237","69.3"],["248","70.2"],["274","68.2"],["297","67.8"],["322","68.6"],["347","69.8"],["371","70.9"],["396","72.3"],["421","73.8"],["445","74.9"],["470","76.0"],["492","76.8"],["519","78.0"],["544","78.8"],["568","79.7"],["593","80.6"],["618","81.3"],["642","82.0"],["667","82.8"],["692","83.3"],["716","83.9"],["741","84.4"],["766","84.9"],["790","85.2"],["815","85.6"],["840","86.1"],["864","86.5"],["888","87.1"]]</DATA></FACT><FACT VER="2.0" NAME="USE" CITID="457413"><AREA>electronics</AREA><APPLICATION>field effect transistors(FETs)</APPLICATION><SPECIFICATION>gate dielectric</SPECIFICATION><CONFIRMED>1</CONFIRMED></FACT></FACTS></CERAMIC><CERAMIC><ITEM ID="5" VER="1.0" TYPE="glass/ceramic" TITLE="" HASH="5fed14e642958ee98b3b883c9c51e3ea" HASH3="5fed14e642958ee98b3b883c9c51e3ea" GHASH="3aac9703d9c909ada8aa6c95934357af"><NAMES><NAME>zirconium oxide</NAME></NAMES><CLASS>ceramic</CLASS><MODIFICATION>monoclinic</MODIFICATION><ATTRIBUTE/><COMPOSITION><COMPONENT><FORMULA>ZrO2</FORMULA><HILL>O2Zr</HILL><ELEMENTS><E>O</E><E>Zr</E></ELEMENTS><AMOUNT/><AMOUNT_UNIT/><ADDITIVE>0</ADDITIVE></COMPONENT></COMPOSITION><HILL_BASE>O2Zr</HILL_BASE><HILL_ADDS/><COMBINEDHILL>O2Zr</COMBINEDHILL><COMBINEDHILL2/><PRECISEHILL>O2Zr</PRECISEHILL><PRECISEHILL2/><ADDITIONMODE/></ITEM><FACTS><FACT NAME="CHAR" VER="2.1" CITID="457413"><NAME>XRD/X-ray diffraction</NAME><VALUES>1</VALUES><SPECTRUM>1</SPECTRUM><DEP/></FACT><FACT VER="2.0" NAME="PR" CITID="457413"><CHEMSYNTH>1</CHEMSYNTH><STAGE><CONDITIONS>Si as substrate; H&lt;sub&gt;2&lt;/sub&gt;O&lt;sub&gt;2&lt;/sub&gt;; 5000 rpm; 25 s</CONDITIONS><PROCESSES>spin coating</PROCESSES><STARTINGS><STARTING><ITEM ID="3" TYPE="single compound" VER="1.5" TITLE="" HASH="daf2e7c34d83e6d53bd9238b9c185292"><NAMES><NAME>zirconyl chloride octahydrate</NAME></NAMES><FORMULA>ZrOCl2*8H2O</FORMULA><HILL>Cl2H16O9Zr</HILL><ELEMENTS><E>Cl</E><E>H</E><E>O</E><E>Zr</E></ELEMENTS></ITEM></STARTING></STARTINGS></STAGE><STAGE><CONDITIONS>240&#xB0;C; 5 min</CONDITIONS><PROCESSES>baking</PROCESSES></STAGE><STAGE><PROCESSES>cooling</PROCESSES></STAGE><STAGE><PROCESSES>2x12</PROCESSES></STAGE><STAGE><CONDITIONS>700&#xB0;C; 2 h; air</CONDITIONS><PROCESSES>annealing</PROCESSES></STAGE></FACT><FACT VER="1.0" NAME="GCQUAN" CITID="457413"><PROPERTY><NAME>grain size</NAME><VAL>19.91</VAL><VAL_MIN>19.91</VAL_MIN><VAL_MAX>19.91</VAL_MAX><VALUNIT>nm</VALUNIT><MISC/></PROPERTY></FACT><FACT VER="1.0" NAME="GCQUAN" CITID="457413"><PROPERTY><NAME>relative permittivity, &#x3B5;&amp;apos;&lt;sub&gt;r&lt;/sub&gt;</NAME><VAL>16.6</VAL><VAL_MIN>16.6</VAL_MIN><VAL_MAX>16.6</VAL_MAX><VALUNIT/><ATS><AT><AT_NAME>frequency</AT_NAME><AT_VALUE>1</AT_VALUE><AT_UNIT>MHz</AT_UNIT></AT></ATS><MISC/></PROPERTY></FACT><FACT VER="2.0" NAME="PLOT" CITID="457413"><PLOT_TYPE>linear</PLOT_TYPE><Y_NAME>refractive index, n</Y_NAME><Y_UNITS/><Y_SCALE/><X_NAME>wavelength</X_NAME><X_UNITS>nm</X_UNITS><X_SCALE>log</X_SCALE><ATS/><MISC/><DATA>[["208","3.43"],["214","3.30"],["219","3.17"],["226","3.05"],["234","2.93"],["242","2.81"],["253","2.70"],["264","2.59"],["275","2.51"],["287","2.43"],["300","2.37"],["313","2.32"],["327","2.27"],["341","2.23"],["356","2.20"],["372","2.17"],["388","2.14"],["405","2.12"],["423","2.10"],["442","2.09"],["461","2.07"],["481","2.06"],["502","2.05"],["524","2.04"],["547","2.03"],["571","2.03"],["596","2.03"],["623","2.02"],["650","2.01"],["678","2.01"],["708","2.00"],["739","2.00"],["772","2.00"],["806","2.00"],["841","1.99"],["876","1.99"]]</DATA></FACT><FACT VER="2.1" NAME="QUAL" CITID="457413"><PROPERTY><MEASURED>2</MEASURED><NAME>density of total positive charge</NAME><DEP/><NEG>0</NEG></PROPERTY></FACT><FACT VER="2.1" NAME="QUAL" CITID="457413"><PROPERTY><MEASURED>2</MEASURED><NAME>border trapped oxide charge density</NAME><DEP/><NEG>0</NEG></PROPERTY></FACT><FACT VER="2.0" NAME="PLOT" CITID="457413"><SPECTRUM_NAME>Optical transmission spectrum</SPECTRUM_NAME><PLOT_TYPE>linear</PLOT_TYPE><Y_NAME>transmittance, T</Y_NAME><Y_UNITS>%</Y_UNITS><Y_SCALE/><X_NAME>wavelength</X_NAME><X_UNITS>nm</X_UNITS><X_SCALE/><ATS><AT><AT_NAME>thickness</AT_NAME><AT_VALUE>44</AT_VALUE><AT_UNIT>nm</AT_UNIT></AT></ATS><MISC>on quartz substrate</MISC><DATA>[["191","21.2"],["198","26.2"],["203","30.3"],["205","34.6"],["208","38.8"],["209","42.1"],["210","45.9"],["213","51.7"],["214","57.1"],["219","61.5"],["228","64.4"],["240","68.5"],["270","68.8"],["295","69.6"],["320","70.8"],["344","71.8"],["376","73.1"],["400","74.0"],["425","74.9"],["450","75.3"],["474","76.6"],["499","76.7"],["524","77.9"],["549","78.0"],["573","78.5"],["607","79.0"],["608","78.8"],["635","79.6"],["651","80.3"],["676","79.9"],["702","81.0"],["725","80.7"],["750","80.9"],["775","81.3"],["799","81.6"],["829","81.7"],["856","82.0"],["880","82.2"],["897","81.9"]]</DATA></FACT><FACT VER="2.0" NAME="USE" CITID="457413"><AREA>electronics</AREA><APPLICATION>field effect transistors(FETs)</APPLICATION><SPECIFICATION>gate dielectric</SPECIFICATION><CONFIRMED>1</CONFIRMED></FACT></FACTS></CERAMIC></CERAMICS></ROOT>

File: data/A457413.2.xml
<?xml version="1.0"?>
<ROOT><CIT ID="457413"><DOI>10.1016/j.ceramint.2015.08.177</DOI><JOURNAL>Ceram. Int.</JOURNAL><YEAR>2016</YEAR><VOL>42</VOL><ISSUE>1A</ISSUE><AUTHOR>Xiao, Dongqi</AUTHOR><AUTHOR>He, Gang</AUTHOR><AUTHOR>Sun, Zhaoqi</AUTHOR><AUTHOR>Lv, Jianguo</AUTHOR><AUTHOR>Jin, Peng</AUTHOR><AUTHOR>Zheng, Changyong</AUTHOR><AUTHOR>Liu, Mao</AUTHOR><TITLE>Microstructure, optical and electrical properties of solution-derived peroxo-zirconium oxide gate dielectrics for CMOS application</TITLE><STARTPAGE>759</STARTPAGE><ENDPAGE>766</ENDPAGE></CIT><CERAMICS><CERAMIC><ITEM ID="1" VER="1.0" TYPE="glass/ceramic" TITLE="" HASH="a48d3e7b6f2bc8fc585c29c58dbc4819" HASH3="a48d3e7b6f2bc8fc585c29c58dbc4819" GHASH="3aac9703d9c909ada8aa6c95934357af"><NAMES><NAME>zirconium oxide</NAME></NAMES><CLASS>ceramic</CLASS><MODIFICATION>cubic</MODIFICATION><ATTRIBUTE/><COMPOSITION><COMPONENT><FORMULA>ZrO2</FORMULA><HILL>O2Zr</HILL><ELEMENTS><E>O</E><E>Zr</E></ELEMENTS><AMOUNT/><AMOUNT_UNIT/><ADDITIVE>0</ADDITIVE></COMPONENT></COMPOSITION><HILL_BASE>O2Zr</HILL_BASE><HILL_ADDS/><COMBINEDHILL>O2Zr</COMBINEDHILL><COMBINEDHILL2/><PRECISEHILL>O2Zr</PRECISEHILL><PRECISEHILL2/><ADDITIONMODE/></ITEM><FACTS><FACT NAME="CHAR" VER="2.1" CITID="457413"><NAME>XRD/X-ray diffraction</NAME><VALUES>1</VALUES><SPECTRUM>1</SPECTRUM><DEP/></FACT><FACT VER="2.0" NAME="PR" CITID="457413"><CHEMSYNTH>1</CHEMSYNTH><STAGE><CONDITIONS>Si as substrate; H&lt;sub&gt;2&lt;/sub&gt;O&lt;sub&gt;2&lt;/sub&gt;; 5000 rpm; 25 s</CONDITIONS><PROCESSES>spin coating</PROCESSES><STARTINGS><STARTING><ITEM ID="3" TYPE="single compound" VER="1.5" TITLE="" HASH="daf2e7c34d83e6d53bd9238b9c185292"><NAMES><NAME>zirconyl chloride octahydrate</NAME></NAMES><FORMULA>ZrOCl2*8H2O</FORMULA><HILL>Cl2H16O9Zr</HILL><ELEMENTS><E>Cl</E><E>H</E><E>O</E><E>Zr</E></ELEMENTS></ITEM></STARTING></STARTINGS></STAGE><STAGE><CONDITIONS>240&#xB0;C; 5 min</CONDITIONS><PROCESSES>baking</PROCESSES></STAGE><STAGE><PROCESSES>cooling</PROCESSES></STAGE><STAGE><PROCESSES>2x12</PROCESSES></STAGE><STAGE><CONDITIONS>500&#xB0;C; 2 h; air</CONDITIONS><PROCESSES>annealing</PROCESSES></STAGE></FACT><FACT VER="1.0" NAME="GCQUAN" CITID="457413"><PROPERTY><NAME>grain size</NAME><VAL>20.60</VAL><VAL_MIN>20.60</VAL_MIN><VAL_MAX>20.60</VAL_MAX><VALUNIT>nm</VALUNIT><MISC/></PROPERTY></FACT><FACT VER="1.0" NAME="GCQUAN" CITID="457413"><PROPERTY><NAME>relative permittivity, &#x3B5;&amp;apos;&lt;sub&gt;r&lt;/sub&gt;</NAME><VAL>18.3</VAL><VAL_MIN>18.3</VAL_MIN><VAL_MAX>18.3</VAL_MAX><VALUNIT/><ATS><AT><AT_NAME>frequency</AT_NAME><AT_VALUE>1</AT_VALUE><AT_UNIT>MHz</AT_UNIT></AT></ATS><MISC/></PROPERTY></FACT><FACT VER="2.0" NAME="PLOT" CITID="457413"><PLOT_TYPE>linear</PLOT_TYPE><Y_NAME>refractive index, n</Y_NAME><Y_UNITS/><Y_SCALE/><X_NAME>wavelength</X_NAME><X_UNITS>nm</X_UNITS><X_SCALE>log</X_SCALE><ATS/><MISC/><DATA>[["200","3.44"],["205","3.32"],["210","3.20"],["215","3.08"],["222","2.95"],["229","2.84"],["237","2.72"],["247","2.61"],["258","2.50"],["269","2.42"],["281","2.34"],["293","2.28"],["306","2.23"],["319","2.19"],["333","2.15"],["348","2.12"],["363","2.09"],["379","2.07"],["396","2.05"],["413","2.04"],["431","2.02"],["450","2.01"],["470","2.00"],["491","1.99"],["512","1.99"],["535","1.98"],["558","1.97"],["583","1.97"],["608","1.97"],["635","1.96"],["663","1.96"],["692","1.96"],["722","1.96"],["754","1.95"],["787","1.95"],["822","1.95"],["858","1.95"],["887","1.95"]]</DATA></FACT><FACT VER="2.1" NAME="QUAL" CITID="457413"><PROPERTY><MEASURED>2</MEASURED><NAME>density of total positive charge</NAME><DEP/><NEG>0</NEG></PROPERTY></FACT><FACT VER="2.1" NAME="QUAL" CITID="457413"><PROPERTY><MEASURED>2</MEASURED><NAME>border trapped oxide charge density</NAME><DEP/><NEG>0</NEG></PROPERTY></FACT><FACT VER="2.1" NAME="QUAL" CITID="457413"><PROPERTY><MEASURED>2</MEASURED><NAME>optical band gap</NAME><DEP/><NEG>0</NEG></PROPERTY></FACT><FACT VER="2.0" NAME="PLOT" CITID="457413"><SPECTRUM_NAME>Optical transmission spectrum</SPECTRUM_NAME><PLOT_TYPE>linear</PLOT_TYPE><Y_NAME>transmittance, T</Y_NAME><Y_UNITS>%</Y_UNITS><Y_SCALE/><X_NAME>wavelength</X_NAME><X_UNITS>nm</X_UNITS><X_SCALE/><ATS><AT><AT_NAME>thickness</AT_NAME><AT_VALUE>31</AT_VALUE><AT_UNIT>nm</AT_UNIT></AT></ATS><MISC>on quartz substrate</MISC><DATA>[["191","9.38"],["196","13.7"],["201","18.9"],["205","25.0"],["208","30.5"],["210","35.8"],["212","41.0"],["214","45.9"],["215","49.4"],["218","53.7"],["221","59.2"],["226","64.8"],["237","69.3"],["248","70.2"],["274","68.2"],["297","67.8"],["322","68.6"],["347","69.8"],["371","70.9"],["396","72.3"],["421","73.8"],["445","74.9"],["470","76.0"],["492","76.8"],["519","78.0"],["544","78.8"],["568","79.7"],["593","80.6"],["618","81.3"],["642","82.0"],["667","82.8"],["692","83.3"],["716","83.9"],["741","84.4"],["766","84.9"],["790","85.2"],["815","85.6"],["840","86.1"],["864","86.5"],["888","87.1"]]</DATA></FACT><FACT VER="2.0" NAME="USE" CITID="457413"><AREA>electronics</AREA><APPLICATION>field effect transistors(FETs)</APPLICATION><SPECIFICATION>gate dielectric</SPECIFICATION><CONFIRMED>1</CONFIRMED></FACT></FACTS></CERAMIC><CERAMIC><ITEM ID="5" VER="1.0" TYPE="glass/ceramic" TITLE="" HASH="5fed14e642958ee98b3b883c9c51e3ea" HASH3="5fed14e642958ee98b3b883c9c51e3ea" GHASH="3aac9703d9c909ada8aa6c95934357af"><NAMES><NAME>zirconium oxide</NAME></NAMES><CLASS>ceramic</CLASS><MODIFICATION>monoclinic</MODIFICATION><ATTRIBUTE/><COMPOSITION><COMPONENT><FORMULA>ZrO2</FORMULA><HILL>O2Zr</HILL><ELEMENTS><E>O</E><E>Zr</E></ELEMENTS><AMOUNT/><AMOUNT_UNIT/><ADDITIVE>0</ADDITIVE></COMPONENT></COMPOSITION><HILL_BASE>O2Zr</HILL_BASE><HILL_ADDS/><COMBINEDHILL>O2Zr</COMBINEDHILL><COMBINEDHILL2/><PRECISEHILL>O2Zr</PRECISEHILL><PRECISEHILL2/><ADDITIONMODE/></ITEM><FACTS><FACT NAME="CHAR" VER="2.1" CITID="457413"><NAME>XRD/X-ray diffraction</NAME><VALUES>1</VALUES><SPECTRUM>1</SPECTRUM><DEP/></FACT><FACT VER="2.0" NAME="PR" CITID="457413"><CHEMSYNTH>1</CHEMSYNTH><STAGE><CONDITIONS>Si as substrate; H&lt;sub&gt;2&lt;/sub&gt;O&lt;sub&gt;2&lt;/sub&gt;; 5000 rpm; 25 s</CONDITIONS><PROCESSES>spin coating</PROCESSES><STARTINGS><STARTING><ITEM ID="3" TYPE="single compound" VER="1.5" TITLE="" HASH="daf2e7c34d83e6d53bd9238b9c185292"><NAMES><NAME>zirconyl chloride octahydrate</NAME></NAMES><FORMULA>ZrOCl2*8H2O</FORMULA><HILL>Cl2H16O9Zr</HILL><ELEMENTS><E>Cl</E><E>H</E><E>O</E><E>Zr</E></ELEMENTS></ITEM></STARTING></STARTINGS></STAGE><STAGE><CONDITIONS>240&#xB0;C; 5 min</CONDITIONS><PROCESSES>baking</PROCESSES></STAGE><STAGE><PROCESSES>cooling</PROCESSES></STAGE><STAGE><PROCESSES>2x12</PROCESSES></STAGE><STAGE><CONDITIONS>700&#xB0;C; 2 h; air</CONDITIONS><PROCESSES>annealing</PROCESSES></STAGE></FACT><FACT VER="1.0" NAME="GCQUAN" CITID="457413"><PROPERTY><NAME>grain size</NAME><VAL>19.91</VAL><VAL_MIN>19.91</VAL_MIN><VAL_MAX>19.91</VAL_MAX><VALUNIT>nm</VALUNIT><MISC/></PROPERTY></FACT><FACT VER="1.0" NAME="GCQUAN" CITID="457413"><PROPERTY><NAME>relative permittivity, &#x3B5;&amp;apos;&lt;sub&gt;r&lt;/sub&gt;</NAME><VAL>16.6</VAL><VAL_MIN>16.6</VAL_MIN><VAL_MAX>16.6</VAL_MAX><VALUNIT/><ATS><AT><AT_NAME>frequency</AT_NAME><AT_VALUE>1</AT_VALUE><AT_UNIT>MHz</AT_UNIT></AT></ATS><MISC/></PROPERTY></FACT><FACT VER="2.0" NAME="PLOT" CITID="457413"><PLOT_TYPE>linear</PLOT_TYPE><Y_NAME>refractive index, n</Y_NAME><Y_UNITS/><Y_SCALE/><X_NAME>wavelength</X_NAME><X_UNITS>nm</X_UNITS><X_SCALE>log</X_SCALE><ATS/><MISC/><DATA>[["208","3.43"],["214","3.30"],["219","3.17"],["226","3.05"],["234","2.93"],["242","2.81"],["253","2.70"],["264","2.59"],["275","2.51"],["287","2.43"],["300","2.37"],["313","2.32"],["327","2.27"],["341","2.23"],["356","2.20"],["372","2.17"],["388","2.14"],["405","2.12"],["423","2.10"],["442","2.09"],["461","2.07"],["481","2.06"],["502","2.05"],["524","2.04"],["547","2.03"],["571","2.03"],["596","2.03"],["623","2.02"],["650","2.01"],["678","2.01"],["708","2.00"],["739","2.00"],["772","2.00"],["806","2.00"],["841","1.99"],["876","1.99"]]</DATA></FACT><FACT VER="2.1" NAME="QUAL" CITID="457413"><PROPERTY><MEASURED>2</MEASURED><NAME>density of total positive charge</NAME><DEP/><NEG>0</NEG></PROPERTY></FACT><FACT VER="2.1" NAME="QUAL" CITID="457413"><PROPERTY><MEASURED>2</MEASURED><NAME>border trapped oxide charge density</NAME><DEP/><NEG>0</NEG></PROPERTY></FACT><FACT VER="2.1" NAME="QUAL" CITID="457413"><PROPERTY><MEASURED>2</MEASURED><NAME>optical band gap</NAME><DEP/><NEG>0</NEG></PROPERTY></FACT><FACT VER="2.0" NAME="PLOT" CITID="457413"><SPECTRUM_NAME>Optical transmission spectrum</SPECTRUM_NAME><PLOT_TYPE>linear</PLOT_TYPE><Y_NAME>transmittance, T</Y_NAME><Y_UNITS>%</Y_UNITS><Y_SCALE/><X_NAME>wavelength</X_NAME><X_UNITS>nm</X_UNITS><X_SCALE/><ATS><AT><AT_NAME>thickness</AT_NAME><AT_VALUE>44</AT_VALUE><AT_UNIT>nm</AT_UNIT></AT></ATS><MISC>on quartz substrate</MISC><DATA>[["191","21.2"],["198","26.2"],["203","30.3"],["205","34.6"],["208","38.8"],["209","42.1"],["210","45.9"],["213","51.7"],["214","57.1"],["219","61.5"],["228","64.4"],["240","68.5"],["270","68.8"],["295","69.6"],["320","70.8"],["344","71.8"],["376","73.1"],["400","74.0"],["425","74.9"],["450","75.3"],["474","76.6"],["499","76.7"],["524","77.9"],["549","78.0"],["573","78.5"],["607","79.0"],["608","78.8"],["635","79.6"],["651","80.3"],["676","79.9"],["702","81.0"],["725","80.7"],["750","80.9"],["775","81.3"],["799","81.6"],["829","81.7"],["856","82.0"],["880","82.2"],["897","81.9"]]</DATA></FACT><FACT VER="2.0" NAME="USE" CITID="457413"><AREA>electronics</AREA><APPLICATION>field effect transistors(FETs)</APPLICATION><SPECIFICATION>gate dielectric</SPECIFICATION><CONFIRMED>1</CONFIRMED></FACT></FACTS></CERAMIC></CERAMICS></ROOT>

File: data/A457421.1.xml
<?xml version="1.0"?>
<ROOT><CIT ID="457421"><DOI>10.1016/j.ceramint.2015.09.005</DOI><JOURNAL>Ceram. Int.</JOURNAL><YEAR>2016</YEAR><VOL>42</VOL><ISSUE>1A</ISSUE><AUTHOR>Chang, Li-Yun</AUTHOR><AUTHOR>Tu, Chi-Shun</AUTHOR><AUTHOR>Chen, Pin-Yi</AUTHOR><AUTHOR>Chen, Cheng-Sao</AUTHOR><AUTHOR>Schmidt, V.H.</AUTHOR><AUTHOR>Wei, Hsiu-Hsuan</AUTHOR><AUTHOR>Huang, Ding-Jie</AUTHOR><AUTHOR>Chan, Ting-Shan</AUTHOR><TITLE>Raman vibrations and photovoltaic conversion in rare earth doped (Bi0.93RE0.07)FeO3 (RE=Dy, Gd, Eu, Sm) ceramics</TITLE><STARTPAGE>834</STARTPAGE><ENDPAGE>842</ENDPAGE></CIT><CERAMICS><CERAMIC><ITEM ID="2" VER="1.0" TYPE="glass/ceramic" HASH="e797967a50f847abebe237220c5d15d1" HASH3="e797967a50f847abebe237220c5d15d1" GHASH="dc67f675a20cff2794fa62e5c2453208"><NAMES><NAME>BFO ceramic</NAME></NAMES><CLASS>ceramic</CLASS><MODIFICATION>perovskite, rhombohedral, R3c</MODIFICATION><ATTRIBUTE/><COMPOSITION><COMPONENT><FORMULA>BiFeO3</FORMULA><HILL>BiFeO3</HILL><ELEMENTS><E>Bi</E><E>Fe</E><E>O</E></ELEMENTS><AMOUNT/><AMOUNT_UNIT/><ADDITIVE>0</ADDITIVE></COMPONENT></COMPOSITION><HILL_BASE>BiFeO3</HILL_BASE><HILL_ADDS/><COMBINEDHILL>BiFeO3</COMBINEDHILL><COMBINEDHILL2/><PRECISEHILL>BiFeO3</PRECISEHILL><PRECISEHILL2/><ADDITIONMODE/></ITEM><FACTS><FACT VER="2.0" NAME="PR" CITID="457421"><CHEMSYNTH>1</CHEMSYNTH><STAGE><CONDITIONS>alcohol as medium; agate mortar; &gt;24 h</CONDITIONS><STARTINGS><STARTING><ITEM ID="7" TYPE="single compound" VER="1.5" TITLE="" HASH="7e01e0dca314dc0eccd3f9c4155dbe70"><NAMES><NAME>bismuth(III) oxide</NAME></NAMES><FORMULA>Bi2O3</FORMULA><HILL>Bi2O3</HILL><ELEMENTS><E>Bi</E><E>O</E></ELEMENTS></ITEM></STARTING><STARTING><ITEM ID="8" VER="2.0l" TYPE="single compound" HASH="91854ae6eb5bc492cb5e4e519b7581b3"><NAMES><NAME>iron(III) oxide</NAME><NAME>ferric oxide</NAME><NAME>iron sesquioxide</NAME><NAME>rust</NAME></NAMES><FORMULA>Fe2O3</FORMULA><HILL>Fe2O3</HILL><ELEMENTS><E>Fe</E><E>O</E></ELEMENTS></ITEM></STARTING></STARTINGS></STAGE><STAGE><CONDITIONS>800 &#xB0;C; 3 h</CONDITIONS><PROCESSES>calcination</PROCESSES></STAGE><STAGE><CONDITIONS>830 &#xB0;C; 10 h</CONDITIONS><PROCESSES>sintering</PROCESSES></STAGE></FACT><FACT VER="1.0" NAME="GCQUAN" CITID="457421"><PROPERTY><NAME>carrier concentration, n&lt;sub&gt;i&lt;/sub&gt;</NAME><VAL>3E20</VAL><VAL_MIN>300000000000000000000</VAL_MIN><VAL_MAX>300000000000000000000</VAL_MAX><VALUNIT>cm&lt;sup&gt;-3&lt;/sup&gt;</VALUNIT><MISC/></PROPERTY></FACT><FACT VER="1.0" NAME="GCQUAN" CITID="457421"><PROPERTY><NAME>grain size</NAME><VAL>~ 2.1</VAL><VAL_MIN>1.9</VAL_MIN><VAL_MAX>2.3</VAL_MAX><VALUNIT>&#x3BC;m</VALUNIT><MISC/></PROPERTY></FACT><FACT VER="2.1" NAME="QUAL" CITID="457421"><PROPERTY><MEASURED>2</MEASURED><NAME>optical band gap</NAME><DEP/><NEG>0</NEG></PROPERTY></FACT><FACT VER="2.1" NAME="QUAL" CITID="457421"><PROPERTY><MEASURED>2</MEASURED><NAME>magnetization|magnetic field</NAME><DEP/><NEG>0</NEG></PROPERTY></FACT><FACT VER="2.1" NAME="QUAL" CITID="457421"><PROPERTY><MEASURED>2</MEASURED><NAME>magnetic susceptibility</NAME><DEP/><NEG>0</NEG></PROPERTY></FACT><FACT VER="2.1" NAME="QUAL" CITID="457421"><PROPERTY><MEASURED>2</MEASURED><NAME>optical attenuation length</NAME><DEP/><NEG>0</NEG></PROPERTY></FACT><FACT NAME="CHAR" VER="2.1" CITID="457421"><NAME>EDS/EDX/XEDS/EDAX/Energy dispersive X-ray spectroscopy</NAME><SPECTRUM>1</SPECTRUM><DEP/></FACT><FACT NAME="CHAR" VER="2.1" CITID="457421"><NAME>XRD/X-ray diffraction</NAME><SPECTRUM>1</SPECTRUM><DEP/></FACT><FACT NAME="CHAR" VER="2.1" CITID="457421"><NAME>XANES/NEXAFS/X-ray absorption near edge fine structure spectroscopy</NAME><SPECTRUM>1</SPECTRUM><DEP/></FACT><FACT NAME="MICR" VER="2.1" CITID="457421"><MICROSCOPY>SEM</MICROSCOPY></FACT><FACT VER="2.0" NAME="PLOT" CITID="457421"><SPECTRUM_NAME>Raman spectrum</SPECTRUM_NAME><PLOT_TYPE>linear</PLOT_TYPE><Y_NAME>intensity</Y_NAME><Y_UNITS>a.u.</Y_UNITS><Y_SCALE/><X_NAME>Raman shift</X_NAME><X_UNITS>cm&lt;sup&gt;-1&lt;/sup&gt;</X_UNITS><X_SCALE/><ATS/><MISC/><DATA>[["50.0","31.4"],["56.5","51.7"],["61.0","74.3"],["65.4","100"],["70.0","87.2"],["76.3","70.1"],["80.0","52.4"],["90.0","49.1"],["100","70.3"],["105","88.5"],["109","112"],["113","133"],["117","157"],["120","180"],["122","200"],["130","229"],["134","205"],["136","177"],["138","155"],["140","136"],["143","114"],["150","86.9"],["158","104"],["160","129"],["160","148"],["162","172"],["163","202"],["164","229"],["165","255"],["169","282"],["170","241"],["171","212"],["172","185"],["173","155"],["175","132"],["176","109"],["180","82.0"],["190","57.3"],["200","62.4"],["210","90.2"],["220","96.0"],["230","68.4"],["240","55.9"],["250","58.0"],["260","65.9"],["270","67.6"],["279","57.4"],["287","47.5"],["300","42.5"],["310","41.1"],["320","46.2"],["330","56.1"],["340","47.6"],["350","44.7"],["360","47.2"],["370","48.0"],["380","36.6"],["390","31.0"],["400","32.4"],["410","33.3"],["420","37.1"],["440","40.1"],["450","34.3"],["460","38.5"],["470","46.2"],["479","72.8"],["490","49.2"],["500","47.3"],["510","56.6"],["520","63.4"],["530","55.1"],["540","46.6"],["550","44.4"],["560","41.2"],["570","36.3"],["580","35.1"],["590","33.6"],["600","34.2"],["610","34.2"]]</DATA></FACT><FACT VER="2.0" NAME="PLOT" CITID="457421"><SPECTRUM_NAME>Optical transmission spectrum</SPECTRUM_NAME><PLOT_TYPE>linear</PLOT_TYPE><Y_NAME>transmittance, T</Y_NAME><Y_UNITS>%</Y_UNITS><Y_SCALE/><X_NAME>wavelength</X_NAME><X_UNITS>eV</X_UNITS><X_SCALE/><ATS/><MISC/><DATA>[["2.00","9.54"],["2.01","9.49"],["2.01","9.48"],["2.02","9.43"],["2.03","9.40"],["2.03","9.33"],["2.04","9.22"],["2.05","9.10"],["2.05","9.06"],["2.06","8.96"],["2.07","8.85"],["2.07","8.77"],["2.08","8.66"],["2.08","8.58"],["2.09","8.39"],["2.09","8.26"],["2.10","8.08"],["2.10","7.99"],["2.11","7.91"],["2.12","7.82"],["2.12","7.63"],["2.12","7.51"],["2.13","7.32"],["2.13","7.17"],["2.14","7.00"],["2.14","6.82"],["2.15","6.62"],["2.15","6.44"],["2.16","6.24"],["2.16","5.96"],["2.17","5.67"],["2.17","5.37"],["2.17","5.09"],["2.18","4.69"],["2.18","4.34"],["2.19","4.02"],["2.20","3.66"],["2.20","3.35"],["2.21","3.03"],["2.21","2.64"],["2.22","2.30"],["2.22","2.13"],["2.23","1.66"],["2.24","1.28"],["2.24","1.06"],["2.25","0.907"],["2.25","0.717"],["2.26","0.630"],["2.26","0.503"],["2.27","0.382"],["2.28","0.271"],["2.28","0.177"],["2.29","0.170"],["2.29","0.113"],["2.30","0.141"]]</DATA></FACT><FACT VER="2.0" NAME="USE" CITID="457421"><AREA>power generation</AREA><APPLICATION>photovoltaics</APPLICATION><CONFIRMED>1</CONFIRMED></FACT></FACTS></CERAMIC><CERAMIC><ITEM ID="3" VER="1.0" TYPE="glass/ceramic" HASH="53d60741e0758be6e1da449064a03b07" HASH3="f9fba0d06e7763c5ce5d87012a1aeb74" GHASH="acc74cbd7d38ce3bdf6c2541584401d6"><NAMES><NAME>7%Dy-BFO ceramic</NAME></NAMES><CLASS>ceramic</CLASS><MODIFICATION>perovskite, rhombohedral, R3c</MODIFICATION><ATTRIBUTE/><COMPOSITION><COMPONENT><FORMULA>Bi0.93Dy0.07FeO3</FORMULA><HILL>Bi0.93Dy0.07FeO3</HILL><ELEMENTS><E>Bi</E><E>Dy</E><E>Fe</E><E>O</E></ELEMENTS><AMOUNT/><AMOUNT_UNIT/><ADDITIVE>0</ADDITIVE></COMPONENT></COMPOSITION><HILL_BASE>Bi13.3DyFe14.3O42.9</HILL_BASE><HILL_ADDS/><COMBINEDHILL>Bi13.3DyFe14.3O42.9</COMBINEDHILL><COMBINEDHILL2/><PRECISEHILL>Bi13.286DyFe14.286O42.857</PRECISEHILL><PRECISEHILL2/><ADDITIONMODE/></ITEM><FACTS><FACT VER="2.0" NAME="PR" CITID="457421"><CHEMSYNTH>1</CHEMSYNTH><STAGE><CONDITIONS>alcohol as medium; agate mortar; &gt;24 h</CONDITIONS><STARTINGS><STARTING><ITEM ID="7" TYPE="single compound" VER="1.5" TITLE="" HASH="7e01e0dca314dc0eccd3f9c4155dbe70"><NAMES><NAME>bismuth(III) oxide</NAME></NAMES><FORMULA>Bi2O3</FORMULA><HILL>Bi2O3</HILL><ELEMENTS><E>Bi</E><E>O</E></ELEMENTS></ITEM></STARTING><STARTING><ITEM ID="8" VER="2.0l" TYPE="single compound" HASH="91854ae6eb5bc492cb5e4e519b7581b3"><NAMES><NAME>iron(III) oxide</NAME><NAME>ferric oxide</NAME><NAME>iron sesquioxide</NAME><NAME>rust</NAME></NAMES><FORMULA>Fe2O3</FORMULA><HILL>Fe2O3</HILL><ELEMENTS><E>Fe</E><E>O</E></ELEMENTS></ITEM></STARTING><STARTING><ITEM ID="9" TYPE="single compound" VER="1.5" TITLE="" HASH="11997eb8dafb51cff32541768b62d8e3"><NAMES><NAME>dysprosium(III) oxide</NAME></NAMES><FORMULA>Dy2O3</FORMULA><HILL>Dy2O3</HILL><ELEMENTS><E>Dy</E><E>O</E></ELEMENTS></ITEM></STARTING></STARTINGS></STAGE><STAGE><CONDITIONS>800 &#xB0;C; 3 h</CONDITIONS><PROCESSES>calcination</PROCESSES></STAGE><STAGE><CONDITIONS>870-890 &#xB0;C; 3 h</CONDITIONS><PROCESSES>sintering</PROCESSES></STAGE></FACT><FACT VER="1.0" NAME="GCQUAN" CITID="457421"><PROPERTY><NAME>carrier concentration, n&lt;sub&gt;i&lt;/sub&gt;</NAME><VAL>1E20</VAL><VAL_MIN>100000000000000000000</VAL_MIN><VAL_MAX>100000000000000000000</VAL_MAX><VALUNIT>cm&lt;sup&gt;-3&lt;/sup&gt;</VALUNIT><MISC/></PROPERTY></FACT><FACT VER="1.0" NAME="GCQUAN" CITID="457421"><PROPERTY><NAME>grain size</NAME><VAL>~ 2.7</VAL><VAL_MIN>2.5</VAL_MIN><VAL_MAX>2.9</VAL_MAX><VALUNIT>&#x3BC;m</VALUNIT><MISC/></PROPERTY></FACT><FACT VER="2.0" NAME="PLOT" CITID="457421"><SPECTRUM_NAME>Raman spectrum</SPECTRUM_NAME><PLOT_TYPE>linear</PLOT_TYPE><Y_NAME>intensity</Y_NAME><Y_UNITS>a.u.</Y_UNITS><Y_SCALE/><X_NAME>Raman shift</X_NAME><X_UNITS>cm&lt;sup&gt;-1&lt;/sup&gt;</X_UNITS><X_SCALE/><ATS/><MISC/><DATA>[["50.7","305"],["56.9","323"],["62.6","346"],["69.1","356"],["76.1","334"],["84.4","316"],["96.4","311"],["105","325"],["112","344"],["116","365"],["120","387"],["123","405"],["125","421"],["130","464"],["132","487"],["140","505"],["144","467"],["146","440"],["148","418"],["151","397"],["158","373"],["168","413"],["173","376"],["174","356"],["178","335"],["187","314"],["198","315"],["207","333"],["213","350"],["222","378"],["231","378"],["239","355"],["248","340"],["259","335"],["271","330"],["282","320"],["295","309"],["307","304"],["318","304"],["329","303"],["340","299"],["353","296"],["371","294"],["384","287"],["395","285"],["406","283"],["418","287"],["429","289"],["441","290"],["453","291"],["463","297"],["475","311"],["476","327"],["486","296"],["498","294"],["509","298"],["521","301"],["532","300"],["543","297"],["555","294"],["566","291"],["578","290"],["590","292"],["602","296"],["612","300"]]</DATA></FACT><FACT VER="2.0" NAME="PLOT" CITID="457421"><SPECTRUM_NAME>Optical transmission spectrum</SPECTRUM_NAME><PLOT_TYPE>linear</PLOT_TYPE><Y_NAME>transmittance, T</Y_NAME><Y_UNITS>%</Y_UNITS><Y_SCALE/><X_NAME>wavelength</X_NAME><X_UNITS>eV</X_UNITS><X_SCALE/><ATS/><MISC/><DATA>[["2.00","6.54"],["2.01","6.50"],["2.01","6.48"],["2.02","6.45"],["2.02","6.43"],["2.03","6.39"],["2.04","6.32"],["2.04","6.25"],["2.05","6.23"],["2.06","6.15"],["2.06","6.08"],["2.07","6.04"],["2.08","5.98"],["2.08","5.89"],["2.09","5.80"],["2.09","5.70"],["2.10","5.55"],["2.11","5.41"],["2.11","5.29"],["2.12","5.08"],["2.13","4.90"],["2.13","4.73"],["2.14","4.54"],["2.14","4.37"],["2.15","4.18"],["2.15","3.92"],["2.16","3.69"],["2.17","3.38"],["2.17","3.17"],["2.18","2.88"],["2.19","2.67"],["2.19","2.44"],["2.20","2.19"],["2.20","2.08"],["2.21","1.92"],["2.21","1.76"],["2.22","1.55"],["2.22","1.38"],["2.23","1.20"],["2.24","1.05"],["2.24","0.923"],["2.26","0.772"],["2.26","0.741"],["2.27","0.685"],["2.28","0.566"],["2.28","0.482"],["2.29","0.461"],["2.30","0.435"]]</DATA></FACT><FACT NAME="CHAR" VER="2.1" CITID="457421"><NAME>EDS/EDX/XEDS/EDAX/Energy dispersive X-ray spectroscopy</NAME><SPECTRUM>1</SPECTRUM><DEP/></FACT><FACT NAME="CHAR" VER="2.1" CITID="457421"><NAME>XRD/X-ray diffraction</NAME><SPECTRUM>1</SPECTRUM><DEP/></FACT><FACT NAME="CHAR" VER="2.1" CITID="457421"><NAME>XANES/NEXAFS/X-ray absorption near edge fine structure spectroscopy</NAME><SPECTRUM>1</SPECTRUM><DEP/></FACT><FACT NAME="MICR" VER="2.1" CITID="457421"><MICROSCOPY>SEM</MICROSCOPY></FACT><FACT VER="2.1" NAME="QUAL" CITID="457421"><PROPERTY><MEASURED>2</MEASURED><NAME>optical band gap</NAME><DEP/><NEG>0</NEG></PROPERTY></FACT><FACT VER="2.1" NAME="QUAL" CITID="457421"><PROPERTY><MEASURED>2</MEASURED><NAME>magnetization|magnetic field</NAME><DEP/><NEG>0</NEG></PROPERTY></FACT><FACT VER="2.1" NAME="QUAL" CITID="457421"><PROPERTY><MEASURED>2</MEASURED><NAME>magnetic susceptibility</NAME><DEP/><NEG>0</NEG></PROPERTY></FACT><FACT VER="2.1" NAME="QUAL" CITID="457421"><PROPERTY><MEASURED>2</MEASURED><NAME>optical attenuation length</NAME><DEP/><NEG>0</NEG></PROPERTY></FACT><FACT VER="2.0" NAME="USE" CITID="457421"><AREA>power generation</AREA><APPLICATION>photovoltaics</APPLICATION><CONFIRMED>1</CONFIRMED></FACT></FACTS></CERAMIC><CERAMIC><ITEM ID="4" VER="1.0" TYPE="glass/ceramic" HASH="9e79928a01a06c1b828352693309aef5" HASH3="48114ef07c44643bd3bedf6fc301a93e" GHASH="2b962886a55491ca06521c3e14501a4a"><NAMES><NAME>7%Gd-BFO ceramic</NAME></NAMES><CLASS>ceramic</CLASS><MODIFICATION>perovskite, rhombohedral, R3c</MODIFICATION><ATTRIBUTE/><COMPOSITION><COMPONENT><FORMULA>Bi0.93Gd0.07FeO3</FORMULA><HILL>Bi0.93FeGd0.07O3</HILL><ELEMENTS><E>Bi</E><E>Fe</E><E>Gd</E><E>O</E></ELEMENTS><AMOUNT/><AMOUNT_UNIT/><ADDITIVE>0</ADDITIVE></COMPONENT></COMPOSITION><HILL_BASE>Bi13.3Fe14.3GdO42.9</HILL_BASE><HILL_ADDS/><COMBINEDHILL>Bi13.3Fe14.3GdO42.9</COMBINEDHILL><COMBINEDHILL2/><PRECISEHILL>Bi13.286Fe14.286GdO42.857</PRECISEHILL><PRECISEHILL2/><ADDITIONMODE/></ITEM><FACTS><FACT VER="2.0" NAME="PR" CITID="457421"><CHEMSYNTH>1</CHEMSYNTH><STAGE><CONDITIONS>alcohol as medium; agate mortar; &gt;24 h</CONDITIONS><STARTINGS><STARTING><ITEM ID="7" TYPE="single compound" VER="1.5" TITLE="" HASH="7e01e0dca314dc0eccd3f9c4155dbe70"><NAMES><NAME>bismuth(III) oxide</NAME></NAMES><FORMULA>Bi2O3</FORMULA><HILL>Bi2O3</HILL><ELEMENTS><E>Bi</E><E>O</E></ELEMENTS></ITEM></STARTING><STARTING><ITEM ID="8" VER="2.0l" TYPE="single compound" HASH="91854ae6eb5bc492cb5e4e519b7581b3"><NAMES><NAME>iron(III) oxide</NAME><NAME>ferric oxide</NAME><NAME>iron sesquioxide</NAME><NAME>rust</NAME></NAMES><FORMULA>Fe2O3</FORMULA><HILL>Fe2O3</HILL><ELEMENTS><E>Fe</E><E>O</E></ELEMENTS></ITEM></STARTING><STARTING><ITEM ID="10" VER="2.0l" TYPE="single compound" HASH="792b315c033eb607fa473a1a7707a665"><NAMES><NAME>gadolinia</NAME><NAME>gadolinium oxide</NAME><NAME>gadolinium trioxide</NAME><NAME>gadolinium(III) oxide</NAME></NAMES><FORMULA>Gd2O3</FORMULA><HILL>Gd2O3</HILL><ELEMENTS><E>Gd</E><E>O</E></ELEMENTS></ITEM></STARTING></STARTINGS></STAGE><STAGE><CONDITIONS>800 &#xB0;C; 3 h</CONDITIONS><PROCESSES>calcination</PROCESSES></STAGE><STAGE><CONDITIONS>870-890 &#xB0;C; 3 h</CONDITIONS><PROCESSES>sintering</PROCESSES></STAGE></FACT><FACT VER="1.0" NAME="GCQUAN" CITID="457421"><PROPERTY><NAME>carrier concentration, n&lt;sub&gt;i&lt;/sub&gt;</NAME><VAL>3E18</VAL><VAL_MIN>3000000000000000000</VAL_MIN><VAL_MAX>3000000000000000000</VAL_MAX><VALUNIT>cm&lt;sup&gt;-3&lt;/sup&gt;</VALUNIT><MISC/></PROPERTY></FACT><FACT VER="1.0" NAME="GCQUAN" CITID="457421"><PROPERTY><NAME>grain size</NAME><VAL>~ 2.6</VAL><VAL_MIN>2.4</VAL_MIN><VAL_MAX>2.8</VAL_MAX><VALUNIT>&#x3BC;m</VALUNIT><MISC/></PROPERTY></FACT><FACT VER="2.0" NAME="PLOT" CITID="457421"><SPECTRUM_NAME>Raman spectrum</SPECTRUM_NAME><PLOT_TYPE>linear</PLOT_TYPE><Y_NAME>intensity</Y_NAME><Y_UNITS>a.u.</Y_UNITS><Y_SCALE/><X_NAME>Raman shift</X_NAME><X_UNITS>cm&lt;sup&gt;-1&lt;/sup&gt;</X_UNITS><X_SCALE/><ATS/><MISC/><DATA>[["51.1","441"],["55.0","456"],["59.8","473"],["63.8","495"],["68.8","511"],["76.0","482"],["84.4","459"],["95.8","453"],["105","468"],["110","490"],["115","512"],["119","533"],["123","555"],["125","574"],["127","597"],["130","621"],["133","646"],["138","668"],["143","636"],["145","615"],["147","593"],["149","567"],["154","544"],["158","527"],["164","552"],["165","570"],["169","592"],["172","575"],["174","553"],["174","533"],["176","512"],["179","489"],["185","465"],["196","455"],["206","472"],["213","488"],["216","508"],["221","528"],["229","534"],["236","511"],["244","489"],["254","479"],["265","473"],["277","465"],["288","449"],["300","438"],["311","433"],["323","434"],["334","433"],["346","432"],["357","431"],["369","432"],["380","426"],["391","420"],["403","420"],["414","421"],["426","425"],["437","425"],["449","426"],["460","433"],["471","444"],["478","475"],["485","438"],["497","432"],["508","437"],["520","442"],["531","438"],["542","433"],["554","430"],["565","427"],["577","427"],["588","427"],["600","432"],["611","434"]]</DATA></FACT><FACT VER="2.0" NAME="PLOT" CITID="457421"><SPECTRUM_NAME>Optical transmission spectrum</SPECTRUM_NAME><PLOT_TYPE>linear</PLOT_TYPE><Y_NAME>transmittance, T</Y_NAME><Y_UNITS>%</Y_UNITS><Y_SCALE/><X_NAME>wavelength</X_NAME><X_UNITS>eV</X_UNITS><X_SCALE/><ATS/><MISC/><DATA>[["2.00","4.20"],["2.01","4.18"],["2.02","4.18"],["2.03","4.16"],["2.03","4.15"],["2.04","4.10"],["2.04","4.11"],["2.05","4.07"],["2.06","4.01"],["2.06","3.98"],["2.07","3.94"],["2.08","3.90"],["2.08","3.78"],["2.09","3.68"],["2.10","3.61"],["2.10","3.51"],["2.11","3.40"],["2.12","3.24"],["2.12","3.10"],["2.13","2.97"],["2.13","2.85"],["2.14","2.60"],["2.15","2.41"],["2.15","2.27"],["2.16","2.08"],["2.16","1.94"],["2.17","1.72"],["2.18","1.56"],["2.19","1.25"],["2.19","1.07"],["2.20","0.912"],["2.20","0.828"],["2.21","0.651"],["2.22","0.516"],["2.22","0.453"],["2.23","0.358"],["2.23","0.286"],["2.24","0.201"],["2.25","0.179"],["2.25","0.155"],["2.26","0.131"],["2.27","0.142"],["2.27","0.120"],["2.28","0.0868"],["2.29","0.0561"],["2.29","0.0796"],["2.30","0.112"]]</DATA></FACT><FACT NAME="CHAR" VER="2.1" CITID="457421"><NAME>EDS/EDX/XEDS/EDAX/Energy dispersive X-ray spectroscopy</NAME><SPECTRUM>1</SPECTRUM><DEP/></FACT><FACT NAME="CHAR" VER="2.1" CITID="457421"><NAME>XRD/X-ray diffraction</NAME><SPECTRUM>1</SPECTRUM><DEP/></FACT><FACT NAME="CHAR" VER="2.1" CITID="457421"><NAME>XANES/NEXAFS/X-ray absorption near edge fine structure spectroscopy</NAME><SPECTRUM>1</SPECTRUM><DEP/></FACT><FACT NAME="MICR" VER="2.1" CITID="457421"><MICROSCOPY>SEM</MICROSCOPY></FACT><FACT VER="2.1" NAME="QUAL" CITID="457421"><PROPERTY><MEASURED>2</MEASURED><NAME>optical band gap</NAME><DEP/><NEG>0</NEG></PROPERTY></FACT><FACT VER="2.1" NAME="QUAL" CITID="457421"><PROPERTY><MEASURED>2</MEASURED><NAME>magnetization|magnetic field</NAME><DEP/><NEG>0</NEG></PROPERTY></FACT><FACT VER="2.1" NAME="QUAL" CITID="457421"><PROPERTY><MEASURED>2</MEASURED><NAME>magnetic susceptibility</NAME><DEP/><NEG>0</NEG></PROPERTY></FACT><FACT VER="2.1" NAME="QUAL" CITID="457421"><PROPERTY><MEASURED>2</MEASURED><NAME>optical attenuation length</NAME><DEP/><NEG>0</NEG></PROPERTY></FACT><FACT VER="2.0" NAME="USE" CITID="457421"><AREA>power generation</AREA><APPLICATION>photovoltaics</APPLICATION><CONFIRMED>1</CONFIRMED></FACT></FACTS></CERAMIC><CERAMIC><ITEM ID="5" VER="1.0" TYPE="glass/ceramic" HASH="0bdd95d5ba6ccfda68eb72641cbb61fe" HASH3="1dc06f5e79aa64e605f245b679681aa5" GHASH="3893b1b64a0e8528262590bbeaa0fe83"><NAMES><NAME>7%Eu- BFO ceramic</NAME></NAMES><CLASS>ceramic</CLASS><MODIFICATION>perovskite, rhombohedral, R3c</MODIFICATION><ATTRIBUTE/><COMPOSITION><COMPONENT><FORMULA>Bi0.93Eu0.07FeO3</FORMULA><HILL>Bi0.93Eu0.07FeO3</HILL><ELEMENTS><E>Bi</E><E>Eu</E><E>Fe</E><E>O</E></ELEMENTS><AMOUNT/><AMOUNT_UNIT/><ADDITIVE>0</ADDITIVE></COMPONENT></COMPOSITION><HILL_BASE>Bi13.3EuFe14.3O42.9</HILL_BASE><HILL_ADDS/><COMBINEDHILL>Bi13.3EuFe14.3O42.9</COMBINEDHILL><COMBINEDHILL2/><PRECISEHILL>Bi13.286EuFe14.286O42.857</PRECISEHILL><PRECISEHILL2/><ADDITIONMODE/></ITEM><FACTS><FACT VER="2.0" NAME="PR" CITID="457421"><CHEMSYNTH>1</CHEMSYNTH><STAGE><CONDITIONS>alcohol as medium; agate mortar; &gt;24 h</CONDITIONS><STARTINGS><STARTING><ITEM ID="7" TYPE="single compound" VER="1.5" TITLE="" HASH="7e01e0dca314dc0eccd3f9c4155dbe70"><NAMES><NAME>bismuth(III) oxide</NAME></NAMES><FORMULA>Bi2O3</FORMULA><HILL>Bi2O3</HILL><ELEMENTS><E>Bi</E><E>O</E></ELEMENTS></ITEM></STARTING><STARTING><ITEM ID="8" VER="2.0l" TYPE="single compound" HASH="91854ae6eb5bc492cb5e4e519b7581b3"><NAMES><NAME>iron(III) oxide</NAME><NAME>ferric oxide</NAME><NAME>iron sesquioxide</NAME><NAME>rust</NAME></NAMES><FORMULA>Fe2O3</FORMULA><HILL>Fe2O3</HILL><ELEMENTS><E>Fe</E><E>O</E></ELEMENTS></ITEM></STARTING><STARTING><ITEM ID="11" VER="2.0l" TYPE="single compound" HASH="2338bb41fc260a497c79e778e4d07c93"><NAMES><NAME>europia</NAME><NAME>europium oxide</NAME><NAME>europium trioxide</NAME><NAME>europium(III) oxide</NAME></NAMES><FORMULA>Eu2O3</FORMULA><HILL>Eu2O3</HILL><ELEMENTS><E>Eu</E><E>O</E></ELEMENTS></ITEM></STARTING></STARTINGS></STAGE><STAGE><CONDITIONS>800 &#xB0;C; 3 h</CONDITIONS><PROCESSES>calcination</PROCESSES></STAGE><STAGE><CONDITIONS>870-890 &#xB0;C; 3 h</CONDITIONS><PROCESSES>sintering</PROCESSES></STAGE></FACT><FACT VER="1.0" NAME="GCQUAN" CITID="457421"><PROPERTY><NAME>carrier concentration, n&lt;sub&gt;i&lt;/sub&gt;</NAME><VAL>2E19</VAL><VAL_MIN>20000000000000000000</VAL_MIN><VAL_MAX>20000000000000000000</VAL_MAX><VALUNIT>cm&lt;sup&gt;-3&lt;/sup&gt;</VALUNIT><MISC/></PROPERTY></FACT><FACT VER="1.0" NAME="GCQUAN" CITID="457421"><PROPERTY><NAME>grain size</NAME><VAL>~ 2.6</VAL><VAL_MIN>2.4</VAL_MIN><VAL_MAX>2.8</VAL_MAX><VALUNIT>&#x3BC;m</VALUNIT><MISC/></PROPERTY></FACT><FACT VER="2.0" NAME="PLOT" CITID="457421"><SPECTRUM_NAME>Raman spectrum</SPECTRUM_NAME><PLOT_TYPE>linear</PLOT_TYPE><Y_NAME>intensity</Y_NAME><Y_UNITS>a.u.</Y_UNITS><Y_SCALE/><X_NAME>Raman shift</X_NAME><X_UNITS>cm&lt;sup&gt;-1&lt;/sup&gt;</X_UNITS><X_SCALE/><ATS/><MISC/><DATA>[["50.4","588"],["57.1","613"],["61.2","636"],["67.5","667"],["71.6","649"],["75.9","633"],["83.2","609"],["93.6","599"],["103","612"],["109","633"],["113","652"],["116","672"],["120","694"],["123","714"],["125","735"],["129","763"],["132","785"],["137","808"],["141","785"],["143","762"],["144","743"],["147","720"],["150","699"],["156","669"],["162","688"],["167","725"],["172","697"],["174","667"],["176","643"],["179","621"],["187","602"],["199","603"],["207","618"],["213","636"],["218","663"],["227","678"],["235","652"],["242","631"],["253","621"],["264","618"],["276","614"],["287","600"],["299","588"],["310","582"],["322","583"],["333","581"],["344","578"],["356","577"],["367","576"],["379","572"],["390","566"],["402","564"],["413","567"],["425","570"],["436","571"],["448","572"],["459","579"],["470","588"],["478","617"],["487","579"],["499","577"],["510","580"],["521","586"],["533","584"],["544","580"],["556","576"],["567","573"],["579","572"],["590","574"],["602","580"],["610","583"]]</DATA></FACT><FACT VER="2.0" NAME="PLOT" CITID="457421"><SPECTRUM_NAME>Optical transmission spectrum</SPECTRUM_NAME><PLOT_TYPE>linear</PLOT_TYPE><Y_NAME>transmittance, T</Y_NAME><Y_UNITS>%</Y_UNITS><Y_SCALE/><X_NAME>wavelength</X_NAME><X_UNITS>eV</X_UNITS><X_SCALE/><ATS/><MISC/><DATA>[["2.00","6.20"],["2.01","6.18"],["2.01","6.15"],["2.02","6.12"],["2.03","6.04"],["2.03","6.01"],["2.04","5.94"],["2.05","5.91"],["2.05","5.83"],["2.06","5.78"],["2.06","5.65"],["2.07","5.61"],["2.08","5.52"],["2.08","5.42"],["2.09","5.32"],["2.10","5.23"],["2.10","5.08"],["2.11","4.94"],["2.11","4.79"],["2.12","4.69"],["2.13","4.52"],["2.13","4.40"],["2.14","4.22"],["2.14","4.05"],["2.15","3.89"],["2.15","3.70"],["2.16","3.52"],["2.16","3.28"],["2.17","3.08"],["2.17","2.93"],["2.17","2.76"],["2.18","2.64"],["2.18","2.44"],["2.19","2.30"],["2.19","2.12"],["2.20","1.99"],["2.20","1.83"],["2.20","1.69"],["2.21","1.53"],["2.21","1.34"],["2.22","1.11"],["2.22","0.984"],["2.23","0.779"],["2.24","0.673"],["2.24","0.583"],["2.25","0.462"],["2.25","0.420"],["2.26","0.374"]]</DATA></FACT><FACT NAME="CHAR" VER="2.1" CITID="457421"><NAME>EDS/EDX/XEDS/EDAX/Energy dispersive X-ray spectroscopy</NAME><SPECTRUM>1</SPECTRUM><DEP/></FACT><FACT NAME="CHAR" VER="2.1" CITID="457421"><NAME>XRD/X-ray diffraction</NAME><SPECTRUM>1</SPECTRUM><DEP/></FACT><FACT NAME="CHAR" VER="2.1" CITID="457421"><NAME>XANES/NEXAFS/X-ray absorption near edge fine structure spectroscopy</NAME><SPECTRUM>1</SPECTRUM><DEP/></FACT><FACT NAME="MICR" VER="2.1" CITID="457421"><MICROSCOPY>SEM</MICROSCOPY></FACT><FACT VER="2.1" NAME="QUAL" CITID="457421"><PROPERTY><MEASURED>2</MEASURED><NAME>optical band gap</NAME><DEP/><NEG>0</NEG></PROPERTY></FACT><FACT VER="2.1" NAME="QUAL" CITID="457421"><PROPERTY><MEASURED>2</MEASURED><NAME>magnetization|magnetic field</NAME><DEP/><NEG>0</NEG></PROPERTY></FACT><FACT VER="2.1" NAME="QUAL" CITID="457421"><PROPERTY><MEASURED>2</MEASURED><NAME>magnetic susceptibility</NAME><DEP/><NEG>0</NEG></PROPERTY></FACT><FACT VER="2.1" NAME="QUAL" CITID="457421"><PROPERTY><MEASURED>2</MEASURED><NAME>optical attenuation length</NAME><DEP/><NEG>0</NEG></PROPERTY></FACT><FACT VER="2.0" NAME="USE" CITID="457421"><AREA>power generation</AREA><APPLICATION>photovoltaics</APPLICATION><CONFIRMED>1</CONFIRMED></FACT></FACTS></CERAMIC><CERAMIC><ITEM ID="6" VER="1.0" TYPE="glass/ceramic" HASH="014a75a398f35ed328a3797372224d6a" HASH3="64a8bdbb4ee3bbc1607e54ca016f4aae" GHASH="025216e5acbbf0955f83e356b91667ee"><NAMES><NAME>7%Sm-BFO ceramic</NAME></NAMES><CLASS>ceramic</CLASS><MODIFICATION>perovskite, rhombohedral, R3c</MODIFICATION><ATTRIBUTE/><COMPOSITION><COMPONENT><FORMULA>Bi0.93Sm0.07FeO3</FORMULA><HILL>Bi0.93FeO3Sm0.07</HILL><ELEMENTS><E>Bi</E><E>Fe</E><E>O</E><E>Sm</E></ELEMENTS><AMOUNT/><AMOUNT_UNIT/><ADDITIVE>0</ADDITIVE></COMPONENT></COMPOSITION><HILL_BASE>Bi13.3Fe14.3O42.9Sm</HILL_BASE><HILL_ADDS/><COMBINEDHILL>Bi13.3Fe14.3O42.9Sm</COMBINEDHILL><COMBINEDHILL2/><PRECISEHILL>Bi13.286Fe14.286O42.857Sm</PRECISEHILL><PRECISEHILL2/><ADDITIONMODE/></ITEM><FACTS><FACT VER="2.0" NAME="PR" CITID="457421"><CHEMSYNTH>1</CHEMSYNTH><STAGE><CONDITIONS>alcohol as medium; agate mortar; &gt;24 h</CONDITIONS><STARTINGS><STARTING><ITEM ID="7" TYPE="single compound" VER="1.5" TITLE="" HASH="7e01e0dca314dc0eccd3f9c4155dbe70"><NAMES><NAME>bismuth(III) oxide</NAME></NAMES><FORMULA>Bi2O3</FORMULA><HILL>Bi2O3</HILL><ELEMENTS><E>Bi</E><E>O</E></ELEMENTS></ITEM></STARTING><STARTING><ITEM ID="8" VER="2.0l" TYPE="single compound" HASH="91854ae6eb5bc492cb5e4e519b7581b3"><NAMES><NAME>iron(III) oxide</NAME><NAME>ferric oxide</NAME><NAME>iron sesquioxide</NAME><NAME>rust</NAME></NAMES><FORMULA>Fe2O3</FORMULA><HILL>Fe2O3</HILL><ELEMENTS><E>Fe</E><E>O</E></ELEMENTS></ITEM></STARTING><STARTING><ITEM ID="12" TYPE="single compound" VER="1.5" TITLE="" HASH="34b96d0f33d30b930493cd73e427c701"><NAMES><NAME>samarium(III) oxide</NAME></NAMES><FORMULA>Sm2O3</FORMULA><HILL>O3Sm2</HILL><ELEMENTS><E>O</E><E>Sm</E></ELEMENTS></ITEM></STARTING></STARTINGS></STAGE><STAGE><CONDITIONS>800 &#xB0;C; 3 h</CONDITIONS><PROCESSES>calcination</PROCESSES></STAGE><STAGE><CONDITIONS>870-890 &#xB0;C; 3 h</CONDITIONS><PROCESSES>sintering</PROCESSES></STAGE></FACT><FACT VER="1.0" NAME="GCQUAN" CITID="457421"><PROPERTY><NAME>carrier concentration, n&lt;sub&gt;i&lt;/sub&gt;</NAME><VAL>3E19</VAL><VAL_MIN>30000000000000000000</VAL_MIN><VAL_MAX>30000000000000000000</VAL_MAX><VALUNIT>cm&lt;sup&gt;-3&lt;/sup&gt;</VALUNIT><MISC/></PROPERTY></FACT><FACT VER="1.0" NAME="GCQUAN" CITID="457421"><PROPERTY><NAME>grain size</NAME><VAL>~ 2.8</VAL><VAL_MIN>2.6</VAL_MIN><VAL_MAX>3.0</VAL_MAX><VALUNIT>&#x3BC;m</VALUNIT><MISC/></PROPERTY></FACT><FACT VER="2.0" NAME="PLOT" CITID="457421"><SPECTRUM_NAME>Raman spectrum</SPECTRUM_NAME><PLOT_TYPE>linear</PLOT_TYPE><Y_NAME>intensity</Y_NAME><Y_UNITS>a.u.</Y_UNITS><Y_SCALE/><X_NAME>Raman shift</X_NAME><X_UNITS>cm&lt;sup&gt;-1&lt;/sup&gt;</X_UNITS><X_SCALE/><ATS/><MISC/><DATA>[["50.1","739"],["51.7","755"],["53.6","769"],["57.5","791"],["59.0","810"],["62.0","836"],["66.5","875"],["72.8","828"],["76.2","808"],["79.2","786"],["83.9","765"],["94.9","745"],["103","763"],["110","785"],["114","805"],["117","828"],["120","850"],["122","873"],["125","895"],["127","916"],["131","944"],["136","967"],["141","947"],["142","929"],["144","903"],["146","881"],["148","859"],["156","824"],["162","851"],["167","891"],["171","866"],["173","845"],["174","823"],["176","799"],["179","773"],["187","751"],["199","753"],["207","771"],["213","790"],["217","812"],["225","830"],["233","810"],["239","787"],["249","768"],["260","766"],["271","765"],["282","753"],["293","736"],["305","729"],["316","730"],["328","735"],["339","732"],["351","728"],["362","725"],["373","723"],["385","715"],["396","711"],["408","711"],["419","716"],["431","719"],["442","719"],["454","721"],["465","733"],["474","756"],["477","783"],["480","745"],["488","727"],["499","723"],["511","729"],["522","733"],["534","729"],["545","727"],["557","725"],["568","719"],["580","718"],["591","722"],["603","728"],["611","733"]]</DATA></FACT><FACT VER="2.0" NAME="PLOT" CITID="457421"><SPECTRUM_NAME>Optical transmission spectrum</SPECTRUM_NAME><PLOT_TYPE>linear</PLOT_TYPE><Y_NAME>transmittance, T</Y_NAME><Y_UNITS>%</Y_UNITS><Y_SCALE/><X_NAME>wavelength</X_NAME><X_UNITS>eV</X_UNITS><X_SCALE/><ATS/><MISC/><DATA>[["2.00","5.61"],["2.01","5.56"],["2.01","5.57"],["2.02","5.57"],["2.03","5.53"],["2.03","5.49"],["2.04","5.44"],["2.04","5.41"],["2.05","5.38"],["2.06","5.29"],["2.06","5.24"],["2.07","5.16"],["2.08","5.07"],["2.08","4.97"],["2.09","4.87"],["2.10","4.76"],["2.10","4.65"],["2.11","4.52"],["2.11","4.38"],["2.12","4.23"],["2.13","4.02"],["2.13","3.88"],["2.14","3.67"],["2.14","3.47"],["2.15","3.31"],["2.16","2.93"],["2.16","2.75"],["2.17","2.52"],["2.17","2.25"],["2.18","2.00"],["2.18","1.70"],["2.19","1.51"],["2.20","1.27"],["2.20","1.08"],["2.21","0.722"],["2.22","0.540"],["2.23","0.408"],["2.24","0.327"],["2.24","0.268"],["2.25","0.202"],["2.26","0.199"]]</DATA></FACT><FACT NAME="CHAR" VER="2.1" CITID="457421"><NAME>EDS/EDX/XEDS/EDAX/Energy dispersive X-ray spectroscopy</NAME><SPECTRUM>1</SPECTRUM><DEP/></FACT><FACT NAME="CHAR" VER="2.1" CITID="457421"><NAME>XRD/X-ray diffraction</NAME><SPECTRUM>1</SPECTRUM><DEP/></FACT><FACT NAME="CHAR" VER="2.1" CITID="457421"><NAME>XANES/NEXAFS/X-ray absorption near edge fine structure spectroscopy</NAME><SPECTRUM>1</SPECTRUM><DEP/></FACT><FACT NAME="MICR" VER="2.1" CITID="457421"><MICROSCOPY>SEM</MICROSCOPY></FACT><FACT VER="2.1" NAME="QUAL" CITID="457421"><PROPERTY><MEASURED>2</MEASURED><NAME>optical band gap</NAME><DEP/><NEG>0</NEG></PROPERTY></FACT><FACT VER="2.1" NAME="QUAL" CITID="457421"><PROPERTY><MEASURED>2</MEASURED><NAME>magnetization|magnetic field</NAME><DEP/><NEG>0</NEG></PROPERTY></FACT><FACT VER="2.1" NAME="QUAL" CITID="457421"><PROPERTY><MEASURED>2</MEASURED><NAME>magnetic susceptibility</NAME><DEP/><NEG>0</NEG></PROPERTY></FACT><FACT VER="2.1" NAME="QUAL" CITID="457421"><PROPERTY><MEASURED>2</MEASURED><NAME>optical attenuation length</NAME><DEP/><NEG>0</NEG></PROPERTY></FACT><FACT VER="2.0" NAME="USE" CITID="457421"><AREA>power generation</AREA><APPLICATION>photovoltaics</APPLICATION><CONFIRMED>1</CONFIRMED></FACT></FACTS></CERAMIC></CERAMICS></ROOT>
