Repository: dalerxli/transmission

# trasmittance
find refractive index from transmittance

File: data/A457421.2.xml
<?xml version="1.0"?>
<ROOT><CIT ID="457421"><DOI>10.1016/j.ceramint.2015.09.005</DOI><JOURNAL>Ceram. Int.</JOURNAL><YEAR>2016</YEAR><VOL>42</VOL><ISSUE>1A</ISSUE><AUTHOR>Chang, Li-Yun</AUTHOR><AUTHOR>Tu, Chi-Shun</AUTHOR><AUTHOR>Chen, Pin-Yi</AUTHOR><AUTHOR>Chen, Cheng-Sao</AUTHOR><AUTHOR>Schmidt, V.H.</AUTHOR><AUTHOR>Wei, Hsiu-Hsuan</AUTHOR><AUTHOR>Huang, Ding-Jie</AUTHOR><AUTHOR>Chan, Ting-Shan</AUTHOR><TITLE>Raman vibrations and photovoltaic conversion in rare earth doped (Bi0.93RE0.07)FeO3 (RE=Dy, Gd, Eu, Sm) ceramics</TITLE><STARTPAGE>834</STARTPAGE><ENDPAGE>842</ENDPAGE></CIT><CERAMICS><CERAMIC><ITEM ID="2" VER="1.0" TYPE="glass/ceramic" HASH="e797967a50f847abebe237220c5d15d1" HASH3="e797967a50f847abebe237220c5d15d1" GHASH="dc67f675a20cff2794fa62e5c2453208"><NAMES><NAME>BFO ceramic</NAME></NAMES><CLASS>ceramic</CLASS><MODIFICATION>perovskite, rhombohedral, R3c</MODIFICATION><ATTRIBUTE/><COMPOSITION><COMPONENT><FORMULA>BiFeO3</FORMULA><HILL>BiFeO3</HILL><ELEMENTS><E>Bi</E><E>Fe</E><E>O</E></ELEMENTS><AMOUNT/><AMOUNT_UNIT/><ADDITIVE>0</ADDITIVE></COMPONENT></COMPOSITION><HILL_BASE>BiFeO3</HILL_BASE><HILL_ADDS/><COMBINEDHILL>BiFeO3</COMBINEDHILL><COMBINEDHILL2/><PRECISEHILL>BiFeO3</PRECISEHILL><PRECISEHILL2/><ADDITIONMODE/></ITEM><FACTS><FACT VER="2.0" NAME="PR" CITID="457421"><CHEMSYNTH>1</CHEMSYNTH><STAGE><CONDITIONS>alcohol as medium; agate mortar; &gt;24 h</CONDITIONS><STARTINGS><STARTING><ITEM ID="7" TYPE="single compound" VER="1.5" TITLE="" HASH="7e01e0dca314dc0eccd3f9c4155dbe70"><NAMES><NAME>bismuth(III) oxide</NAME></NAMES><FORMULA>Bi2O3</FORMULA><HILL>Bi2O3</HILL><ELEMENTS><E>Bi</E><E>O</E></ELEMENTS></ITEM></STARTING><STARTING><ITEM ID="8" VER="2.0l" TYPE="single compound" HASH="91854ae6eb5bc492cb5e4e519b7581b3"><NAMES><NAME>iron(III) oxide</NAME><NAME>ferric oxide</NAME><NAME>iron sesquioxide</NAME><NAME>rust</NAME></NAMES><FORMULA>Fe2O3</FORMULA><HILL>Fe2O3</HILL><ELEMENTS><E>Fe</E><E>O</E></ELEMENTS></ITEM></STARTING></STARTINGS></STAGE><STAGE><CONDITIONS>800 &#xB0;C; 3 h</CONDITIONS><PROCESSES>calcination</PROCESSES></STAGE><STAGE><CONDITIONS>830 &#xB0;C; 10 h</CONDITIONS><PROCESSES>sintering</PROCESSES></STAGE></FACT><FACT VER="1.0" NAME="GCQUAN" CITID="457421"><PROPERTY><NAME>carrier concentration, n&lt;sub&gt;i&lt;/sub&gt;</NAME><VAL>3E20</VAL><VAL_MIN>300000000000000000000</VAL_MIN><VAL_MAX>300000000000000000000</VAL_MAX><VALUNIT>cm&lt;sup&gt;-3&lt;/sup&gt;</VALUNIT><MISC/></PROPERTY></FACT><FACT VER="1.0" NAME="GCQUAN" CITID="457421"><PROPERTY><NAME>grain size</NAME><VAL>~ 2.1</VAL><VAL_MIN>1.9</VAL_MIN><VAL_MAX>2.3</VAL_MAX><VALUNIT>&#x3BC;m</VALUNIT><MISC/></PROPERTY></FACT><FACT VER="2.1" NAME="QUAL" CITID="457421"><PROPERTY><MEASURED>2</MEASURED><NAME>optical band gap</NAME><DEP/><NEG>0</NEG></PROPERTY></FACT><FACT VER="2.1" NAME="QUAL" CITID="457421"><PROPERTY><MEASURED>2</MEASURED><NAME>magnetization|magnetic field</NAME><DEP/><NEG>0</NEG></PROPERTY></FACT><FACT VER="2.1" NAME="QUAL" CITID="457421"><PROPERTY><MEASURED>2</MEASURED><NAME>magnetic susceptibility</NAME><DEP/><NEG>0</NEG></PROPERTY></FACT><FACT VER="2.1" NAME="QUAL" CITID="457421"><PROPERTY><MEASURED>2</MEASURED><NAME>optical attenuation length</NAME><DEP/><NEG>0</NEG></PROPERTY></FACT><FACT NAME="CHAR" VER="2.1" CITID="457421"><NAME>EDS/EDX/XEDS/EDAX/Energy dispersive X-ray spectroscopy</NAME><SPECTRUM>1</SPECTRUM><DEP/></FACT><FACT NAME="CHAR" VER="2.1" CITID="457421"><NAME>XRD/X-ray diffraction</NAME><SPECTRUM>1</SPECTRUM><DEP/></FACT><FACT NAME="CHAR" VER="2.1" CITID="457421"><NAME>XANES/NEXAFS/X-ray absorption near edge fine structure spectroscopy</NAME><SPECTRUM>1</SPECTRUM><DEP/></FACT><FACT NAME="MICR" VER="2.1" CITID="457421"><MICROSCOPY>SEM</MICROSCOPY></FACT><FACT VER="2.0" NAME="PLOT" CITID="457421"><SPECTRUM_NAME>Raman spectrum</SPECTRUM_NAME><PLOT_TYPE>linear</PLOT_TYPE><Y_NAME>intensity</Y_NAME><Y_UNITS>a.u.</Y_UNITS><Y_SCALE/><X_NAME>Raman shift</X_NAME><X_UNITS>cm&lt;sup&gt;-1&lt;/sup&gt;</X_UNITS><X_SCALE/><ATS><AT><AT_NAME>thickness</AT_NAME><AT_VALUE>0.2</AT_VALUE><AT_UNIT>mm</AT_UNIT></AT></ATS><MISC/><DATA>[["50.0","31.4"],["56.5","51.7"],["61.0","74.3"],["65.4","100"],["70.0","87.2"],["76.3","70.1"],["80.0","52.4"],["90.0","49.1"],["100","70.3"],["105","88.5"],["109","112"],["113","133"],["117","157"],["120","180"],["122","200"],["130","229"],["134","205"],["136","177"],["138","155"],["140","136"],["143","114"],["150","86.9"],["158","104"],["160","129"],["160","148"],["162","172"],["163","202"],["164","229"],["165","255"],["169","282"],["170","241"],["171","212"],["172","185"],["173","155"],["175","132"],["176","109"],["180","82.0"],["190","57.3"],["200","62.4"],["210","90.2"],["220","96.0"],["230","68.4"],["240","55.9"],["250","58.0"],["260","65.9"],["270","67.6"],["279","57.4"],["287","47.5"],["300","42.5"],["310","41.1"],["320","46.2"],["330","56.1"],["340","47.6"],["350","44.7"],["360","47.2"],["370","48.0"],["380","36.6"],["390","31.0"],["400","32.4"],["410","33.3"],["420","37.1"],["440","40.1"],["450","34.3"],["460","38.5"],["470","46.2"],["479","72.8"],["490","49.2"],["500","47.3"],["510","56.6"],["520","63.4"],["530","55.1"],["540","46.6"],["550","44.4"],["560","41.2"],["570","36.3"],["580","35.1"],["590","33.6"],["600","34.2"],["610","34.2"]]</DATA></FACT><FACT VER="2.0" NAME="PLOT" CITID="457421"><SPECTRUM_NAME>Optical transmission spectrum</SPECTRUM_NAME><PLOT_TYPE>linear</PLOT_TYPE><Y_NAME>transmittance, T</Y_NAME><Y_UNITS>%</Y_UNITS><Y_SCALE/><X_NAME>wavelength</X_NAME><X_UNITS>eV</X_UNITS><X_SCALE/><ATS><AT><AT_NAME>thickness</AT_NAME><AT_VALUE>0.2</AT_VALUE><AT_UNIT>mm</AT_UNIT></AT></ATS><MISC/><DATA>[["2.00","9.54"],["2.01","9.49"],["2.01","9.48"],["2.02","9.43"],["2.03","9.40"],["2.03","9.33"],["2.04","9.22"],["2.05","9.10"],["2.05","9.06"],["2.06","8.96"],["2.07","8.85"],["2.07","8.77"],["2.08","8.66"],["2.08","8.58"],["2.09","8.39"],["2.09","8.26"],["2.10","8.08"],["2.10","7.99"],["2.11","7.91"],["2.12","7.82"],["2.12","7.63"],["2.12","7.51"],["2.13","7.32"],["2.13","7.17"],["2.14","7.00"],["2.14","6.82"],["2.15","6.62"],["2.15","6.44"],["2.16","6.24"],["2.16","5.96"],["2.17","5.67"],["2.17","5.37"],["2.17","5.09"],["2.18","4.69"],["2.18","4.34"],["2.19","4.02"],["2.20","3.66"],["2.20","3.35"],["2.21","3.03"],["2.21","2.64"],["2.22","2.30"],["2.22","2.13"],["2.23","1.66"],["2.24","1.28"],["2.24","1.06"],["2.25","0.907"],["2.25","0.717"],["2.26","0.630"],["2.26","0.503"],["2.27","0.382"],["2.28","0.271"],["2.28","0.177"],["2.29","0.170"],["2.29","0.113"],["2.30","0.141"]]</DATA></FACT><FACT VER="2.0" NAME="USE" CITID="457421"><AREA>power generation</AREA><APPLICATION>photovoltaics</APPLICATION><CONFIRMED>1</CONFIRMED></FACT></FACTS></CERAMIC><CERAMIC><ITEM ID="3" VER="1.0" TYPE="glass/ceramic" HASH="53d60741e0758be6e1da449064a03b07" HASH3="f9fba0d06e7763c5ce5d87012a1aeb74" GHASH="acc74cbd7d38ce3bdf6c2541584401d6"><NAMES><NAME>7%Dy-BFO ceramic</NAME></NAMES><CLASS>ceramic</CLASS><MODIFICATION>perovskite, rhombohedral, R3c</MODIFICATION><ATTRIBUTE/><COMPOSITION><COMPONENT><FORMULA>Bi0.93Dy0.07FeO3</FORMULA><HILL>Bi0.93Dy0.07FeO3</HILL><ELEMENTS><E>Bi</E><E>Dy</E><E>Fe</E><E>O</E></ELEMENTS><AMOUNT/><AMOUNT_UNIT/><ADDITIVE>0</ADDITIVE></COMPONENT></COMPOSITION><HILL_BASE>Bi13.3DyFe14.3O42.9</HILL_BASE><HILL_ADDS/><COMBINEDHILL>Bi13.3DyFe14.3O42.9</COMBINEDHILL><COMBINEDHILL2/><PRECISEHILL>Bi13.286DyFe14.286O42.857</PRECISEHILL><PRECISEHILL2/><ADDITIONMODE/></ITEM><FACTS><FACT VER="2.0" NAME="PR" CITID="457421"><CHEMSYNTH>1</CHEMSYNTH><STAGE><CONDITIONS>alcohol as medium; agate mortar; &gt;24 h</CONDITIONS><STARTINGS><STARTING><ITEM ID="7" TYPE="single compound" VER="1.5" TITLE="" HASH="7e01e0dca314dc0eccd3f9c4155dbe70"><NAMES><NAME>bismuth(III) oxide</NAME></NAMES><FORMULA>Bi2O3</FORMULA><HILL>Bi2O3</HILL><ELEMENTS><E>Bi</E><E>O</E></ELEMENTS></ITEM></STARTING><STARTING><ITEM ID="8" VER="2.0l" TYPE="single compound" HASH="91854ae6eb5bc492cb5e4e519b7581b3"><NAMES><NAME>iron(III) oxide</NAME><NAME>ferric oxide</NAME><NAME>iron sesquioxide</NAME><NAME>rust</NAME></NAMES><FORMULA>Fe2O3</FORMULA><HILL>Fe2O3</HILL><ELEMENTS><E>Fe</E><E>O</E></ELEMENTS></ITEM></STARTING><STARTING><ITEM ID="9" TYPE="single compound" VER="1.5" TITLE="" HASH="11997eb8dafb51cff32541768b62d8e3"><NAMES><NAME>dysprosium(III) oxide</NAME></NAMES><FORMULA>Dy2O3</FORMULA><HILL>Dy2O3</HILL><ELEMENTS><E>Dy</E><E>O</E></ELEMENTS></ITEM></STARTING></STARTINGS></STAGE><STAGE><CONDITIONS>800 &#xB0;C; 3 h</CONDITIONS><PROCESSES>calcination</PROCESSES></STAGE><STAGE><CONDITIONS>870-890 &#xB0;C; 3 h</CONDITIONS><PROCESSES>sintering</PROCESSES></STAGE></FACT><FACT VER="1.0" NAME="GCQUAN" CITID="457421"><PROPERTY><NAME>carrier concentration, n&lt;sub&gt;i&lt;/sub&gt;</NAME><VAL>1E20</VAL><VAL_MIN>100000000000000000000</VAL_MIN><VAL_MAX>100000000000000000000</VAL_MAX><VALUNIT>cm&lt;sup&gt;-3&lt;/sup&gt;</VALUNIT><MISC/></PROPERTY></FACT><FACT VER="1.0" NAME="GCQUAN" CITID="457421"><PROPERTY><NAME>grain size</NAME><VAL>~ 2.7</VAL><VAL_MIN>2.5</VAL_MIN><VAL_MAX>2.9</VAL_MAX><VALUNIT>&#x3BC;m</VALUNIT><MISC/></PROPERTY></FACT><FACT VER="2.0" NAME="PLOT" CITID="457421"><SPECTRUM_NAME>Raman spectrum</SPECTRUM_NAME><PLOT_TYPE>linear</PLOT_TYPE><Y_NAME>intensity</Y_NAME><Y_UNITS>a.u.</Y_UNITS><Y_SCALE/><X_NAME>Raman shift</X_NAME><X_UNITS>cm&lt;sup&gt;-1&lt;/sup&gt;</X_UNITS><X_SCALE/><ATS><AT><AT_NAME>thickness</AT_NAME><AT_VALUE>0.15</AT_VALUE><AT_UNIT>mm</AT_UNIT></AT></ATS><MISC/><DATA>[["50.7","305"],["56.9","323"],["62.6","346"],["69.1","356"],["76.1","334"],["84.4","316"],["96.4","311"],["105","325"],["112","344"],["116","365"],["120","387"],["123","405"],["125","421"],["130","464"],["132","487"],["140","505"],["144","467"],["146","440"],["148","418"],["151","397"],["158","373"],["168","413"],["173","376"],["174","356"],["178","335"],["187","314"],["198","315"],["207","333"],["213","350"],["222","378"],["231","378"],["239","355"],["248","340"],["259","335"],["271","330"],["282","320"],["295","309"],["307","304"],["318","304"],["329","303"],["340","299"],["353","296"],["371","294"],["384","287"],["395","285"],["406","283"],["418","287"],["429","289"],["441","290"],["453","291"],["463","297"],["475","311"],["476","327"],["486","296"],["498","294"],["509","298"],["521","301"],["532","300"],["543","297"],["555","294"],["566","291"],["578","290"],["590","292"],["602","296"],["612","300"]]</DATA></FACT><FACT VER="2.0" NAME="PLOT" CITID="457421"><SPECTRUM_NAME>Optical transmission spectrum</SPECTRUM_NAME><PLOT_TYPE>linear</PLOT_TYPE><Y_NAME>transmittance, T</Y_NAME><Y_UNITS>%</Y_UNITS><Y_SCALE/><X_NAME>wavelength</X_NAME><X_UNITS>eV</X_UNITS><X_SCALE/><ATS><AT><AT_NAME>thickness</AT_NAME><AT_VALUE>0.15</AT_VALUE><AT_UNIT>mm</AT_UNIT></AT></ATS><MISC/><DATA>[["2.00","6.54"],["2.01","6.50"],["2.01","6.48"],["2.02","6.45"],["2.02","6.43"],["2.03","6.39"],["2.04","6.32"],["2.04","6.25"],["2.05","6.23"],["2.06","6.15"],["2.06","6.08"],["2.07","6.04"],["2.08","5.98"],["2.08","5.89"],["2.09","5.80"],["2.09","5.70"],["2.10","5.55"],["2.11","5.41"],["2.11","5.29"],["2.12","5.08"],["2.13","4.90"],["2.13","4.73"],["2.14","4.54"],["2.14","4.37"],["2.15","4.18"],["2.15","3.92"],["2.16","3.69"],["2.17","3.38"],["2.17","3.17"],["2.18","2.88"],["2.19","2.67"],["2.19","2.44"],["2.20","2.19"],["2.20","2.08"],["2.21","1.92"],["2.21","1.76"],["2.22","1.55"],["2.22","1.38"],["2.23","1.20"],["2.24","1.05"],["2.24","0.923"],["2.26","0.772"],["2.26","0.741"],["2.27","0.685"],["2.28","0.566"],["2.28","0.482"],["2.29","0.461"],["2.30","0.435"]]</DATA></FACT><FACT NAME="CHAR" VER="2.1" CITID="457421"><NAME>EDS/EDX/XEDS/EDAX/Energy dispersive X-ray spectroscopy</NAME><SPECTRUM>1</SPECTRUM><DEP/></FACT><FACT NAME="CHAR" VER="2.1" CITID="457421"><NAME>XRD/X-ray diffraction</NAME><SPECTRUM>1</SPECTRUM><DEP/></FACT><FACT NAME="CHAR" VER="2.1" CITID="457421"><NAME>XANES/NEXAFS/X-ray absorption near edge fine structure spectroscopy</NAME><SPECTRUM>1</SPECTRUM><DEP/></FACT><FACT NAME="MICR" VER="2.1" CITID="457421"><MICROSCOPY>SEM</MICROSCOPY></FACT><FACT VER="2.1" NAME="QUAL" CITID="457421"><PROPERTY><MEASURED>2</MEASURED><NAME>optical band gap</NAME><DEP/><NEG>0</NEG></PROPERTY></FACT><FACT VER="2.1" NAME="QUAL" CITID="457421"><PROPERTY><MEASURED>2</MEASURED><NAME>magnetization|magnetic field</NAME><DEP/><NEG>0</NEG></PROPERTY></FACT><FACT VER="2.1" NAME="QUAL" CITID="457421"><PROPERTY><MEASURED>2</MEASURED><NAME>magnetic susceptibility</NAME><DEP/><NEG>0</NEG></PROPERTY></FACT><FACT VER="2.1" NAME="QUAL" CITID="457421"><PROPERTY><MEASURED>2</MEASURED><NAME>optical attenuation length</NAME><DEP/><NEG>0</NEG></PROPERTY></FACT><FACT VER="2.0" NAME="USE" CITID="457421"><AREA>power generation</AREA><APPLICATION>photovoltaics</APPLICATION><CONFIRMED>1</CONFIRMED></FACT></FACTS></CERAMIC><CERAMIC><ITEM ID="4" VER="1.0" TYPE="glass/ceramic" HASH="9e79928a01a06c1b828352693309aef5" HASH3="48114ef07c44643bd3bedf6fc301a93e" GHASH="2b962886a55491ca06521c3e14501a4a"><NAMES><NAME>7%Gd-BFO ceramic</NAME></NAMES><CLASS>ceramic</CLASS><MODIFICATION>perovskite, rhombohedral, R3c</MODIFICATION><ATTRIBUTE/><COMPOSITION><COMPONENT><FORMULA>Bi0.93Gd0.07FeO3</FORMULA><HILL>Bi0.93FeGd0.07O3</HILL><ELEMENTS><E>Bi</E><E>Fe</E><E>Gd</E><E>O</E></ELEMENTS><AMOUNT/><AMOUNT_UNIT/><ADDITIVE>0</ADDITIVE></COMPONENT></COMPOSITION><HILL_BASE>Bi13.3Fe14.3GdO42.9</HILL_BASE><HILL_ADDS/><COMBINEDHILL>Bi13.3Fe14.3GdO42.9</COMBINEDHILL><COMBINEDHILL2/><PRECISEHILL>Bi13.286Fe14.286GdO42.857</PRECISEHILL><PRECISEHILL2/><ADDITIONMODE/></ITEM><FACTS><FACT VER="2.0" NAME="PR" CITID="457421"><CHEMSYNTH>1</CHEMSYNTH><STAGE><CONDITIONS>alcohol as medium; agate mortar; &gt;24 h</CONDITIONS><STARTINGS><STARTING><ITEM ID="7" TYPE="single compound" VER="1.5" TITLE="" HASH="7e01e0dca314dc0eccd3f9c4155dbe70"><NAMES><NAME>bismuth(III) oxide</NAME></NAMES><FORMULA>Bi2O3</FORMULA><HILL>Bi2O3</HILL><ELEMENTS><E>Bi</E><E>O</E></ELEMENTS></ITEM></STARTING><STARTING><ITEM ID="8" VER="2.0l" TYPE="single compound" HASH="91854ae6eb5bc492cb5e4e519b7581b3"><NAMES><NAME>iron(III) oxide</NAME><NAME>ferric oxide</NAME><NAME>iron sesquioxide</NAME><NAME>rust</NAME></NAMES><FORMULA>Fe2O3</FORMULA><HILL>Fe2O3</HILL><ELEMENTS><E>Fe</E><E>O</E></ELEMENTS></ITEM></STARTING><STARTING><ITEM ID="10" VER="2.0l" TYPE="single compound" HASH="792b315c033eb607fa473a1a7707a665"><NAMES><NAME>gadolinia</NAME><NAME>gadolinium oxide</NAME><NAME>gadolinium trioxide</NAME><NAME>gadolinium(III) oxide</NAME></NAMES><FORMULA>Gd2O3</FORMULA><HILL>Gd2O3</HILL><ELEMENTS><E>Gd</E><E>O</E></ELEMENTS></ITEM></STARTING></STARTINGS></STAGE><STAGE><CONDITIONS>800 &#xB0;C; 3 h</CONDITIONS><PROCESSES>calcination</PROCESSES></STAGE><STAGE><CONDITIONS>870-890 &#xB0;C; 3 h</CONDITIONS><PROCESSES>sintering</PROCESSES></STAGE></FACT><FACT VER="1.0" NAME="GCQUAN" CITID="457421"><PROPERTY><NAME>carrier concentration, n&lt;sub&gt;i&lt;/sub&gt;</NAME><VAL>3E18</VAL><VAL_MIN>3000000000000000000</VAL_MIN><VAL_MAX>3000000000000000000</VAL_MAX><VALUNIT>cm&lt;sup&gt;-3&lt;/sup&gt;</VALUNIT><MISC/></PROPERTY></FACT><FACT VER="1.0" NAME="GCQUAN" CITID="457421"><PROPERTY><NAME>grain size</NAME><VAL>~ 2.6</VAL><VAL_MIN>2.4</VAL_MIN><VAL_MAX>2.8</VAL_MAX><VALUNIT>&#x3BC;m</VALUNIT><MISC/></PROPERTY></FACT><FACT VER="2.0" NAME="PLOT" CITID="457421"><SPECTRUM_NAME>Raman spectrum</SPECTRUM_NAME><PLOT_TYPE>linear</PLOT_TYPE><Y_NAME>intensity</Y_NAME><Y_UNITS>a.u.</Y_UNITS><Y_SCALE/><X_NAME>Raman shift</X_NAME><X_UNITS>cm&lt;sup&gt;-1&lt;/sup&gt;</X_UNITS><X_SCALE/><ATS><AT><AT_NAME>thickness</AT_NAME><AT_VALUE>0.15</AT_VALUE><AT_UNIT>mm</AT_UNIT></AT></ATS><MISC/><DATA>[["51.1","441"],["55.0","456"],["59.8","473"],["63.8","495"],["68.8","511"],["76.0","482"],["84.4","459"],["95.8","453"],["105","468"],["110","490"],["115","512"],["119","533"],["123","555"],["125","574"],["127","597"],["130","621"],["133","646"],["138","668"],["143","636"],["145","615"],["147","593"],["149","567"],["154","544"],["158","527"],["164","552"],["165","570"],["169","592"],["172","575"],["174","553"],["174","533"],["176","512"],["179","489"],["185","465"],["196","455"],["206","472"],["213","488"],["216","508"],["221","528"],["229","534"],["236","511"],["244","489"],["254","479"],["265","473"],["277","465"],["288","449"],["300","438"],["311","433"],["323","434"],["334","433"],["346","432"],["357","431"],["369","432"],["380","426"],["391","420"],["403","420"],["414","421"],["426","425"],["437","425"],["449","426"],["460","433"],["471","444"],["478","475"],["485","438"],["497","432"],["508","437"],["520","442"],["531","438"],["542","433"],["554","430"],["565","427"],["577","427"],["588","427"],["600","432"],["611","434"]]</DATA></FACT><FACT VER="2.0" NAME="PLOT" CITID="457421"><SPECTRUM_NAME>Optical transmission spectrum</SPECTRUM_NAME><PLOT_TYPE>linear</PLOT_TYPE><Y_NAME>transmittance, T</Y_NAME><Y_UNITS>%</Y_UNITS><Y_SCALE/><X_NAME>wavelength</X_NAME><X_UNITS>eV</X_UNITS><X_SCALE/><ATS><AT><AT_NAME>thickness</AT_NAME><AT_VALUE>0.15</AT_VALUE><AT_UNIT>mm</AT_UNIT></AT></ATS><MISC/><DATA>[["2.00","4.20"],["2.01","4.18"],["2.02","4.18"],["2.03","4.16"],["2.03","4.15"],["2.04","4.10"],["2.04","4.11"],["2.05","4.07"],["2.06","4.01"],["2.06","3.98"],["2.07","3.94"],["2.08","3.90"],["2.08","3.78"],["2.09","3.68"],["2.10","3.61"],["2.10","3.51"],["2.11","3.40"],["2.12","3.24"],["2.12","3.10"],["2.13","2.97"],["2.13","2.85"],["2.14","2.60"],["2.15","2.41"],["2.15","2.27"],["2.16","2.08"],["2.16","1.94"],["2.17","1.72"],["2.18","1.56"],["2.19","1.25"],["2.19","1.07"],["2.20","0.912"],["2.20","0.828"],["2.21","0.651"],["2.22","0.516"],["2.22","0.453"],["2.23","0.358"],["2.23","0.286"],["2.24","0.201"],["2.25","0.179"],["2.25","0.155"],["2.26","0.131"],["2.27","0.142"],["2.27","0.120"],["2.28","0.0868"],["2.29","0.0561"],["2.29","0.0796"],["2.30","0.112"]]</DATA></FACT><FACT NAME="CHAR" VER="2.1" CITID="457421"><NAME>EDS/EDX/XEDS/EDAX/Energy dispersive X-ray spectroscopy</NAME><SPECTRUM>1</SPECTRUM><DEP/></FACT><FACT NAME="CHAR" VER="2.1" CITID="457421"><NAME>XRD/X-ray diffraction</NAME><SPECTRUM>1</SPECTRUM><DEP/></FACT><FACT NAME="CHAR" VER="2.1" CITID="457421"><NAME>XANES/NEXAFS/X-ray absorption near edge fine structure spectroscopy</NAME><SPECTRUM>1</SPECTRUM><DEP/></FACT><FACT NAME="MICR" VER="2.1" CITID="457421"><MICROSCOPY>SEM</MICROSCOPY></FACT><FACT VER="2.1" NAME="QUAL" CITID="457421"><PROPERTY><MEASURED>2</MEASURED><NAME>optical band gap</NAME><DEP/><NEG>0</NEG></PROPERTY></FACT><FACT VER="2.1" NAME="QUAL" CITID="457421"><PROPERTY><MEASURED>2</MEASURED><NAME>magnetization|magnetic field</NAME><DEP/><NEG>0</NEG></PROPERTY></FACT><FACT VER="2.1" NAME="QUAL" CITID="457421"><PROPERTY><MEASURED>2</MEASURED><NAME>magnetic susceptibility</NAME><DEP/><NEG>0</NEG></PROPERTY></FACT><FACT VER="2.1" NAME="QUAL" CITID="457421"><PROPERTY><MEASURED>2</MEASURED><NAME>optical attenuation length</NAME><DEP/><NEG>0</NEG></PROPERTY></FACT><FACT VER="2.0" NAME="USE" CITID="457421"><AREA>power generation</AREA><APPLICATION>photovoltaics</APPLICATION><CONFIRMED>1</CONFIRMED></FACT></FACTS></CERAMIC><CERAMIC><ITEM ID="5" VER="1.0" TYPE="glass/ceramic" HASH="0bdd95d5ba6ccfda68eb72641cbb61fe" HASH3="1dc06f5e79aa64e605f245b679681aa5" GHASH="3893b1b64a0e8528262590bbeaa0fe83"><NAMES><NAME>7%Eu- BFO ceramic</NAME></NAMES><CLASS>ceramic</CLASS><MODIFICATION>perovskite, rhombohedral, R3c</MODIFICATION><ATTRIBUTE/><COMPOSITION><COMPONENT><FORMULA>Bi0.93Eu0.07FeO3</FORMULA><HILL>Bi0.93Eu0.07FeO3</HILL><ELEMENTS><E>Bi</E><E>Eu</E><E>Fe</E><E>O</E></ELEMENTS><AMOUNT/><AMOUNT_UNIT/><ADDITIVE>0</ADDITIVE></COMPONENT></COMPOSITION><HILL_BASE>Bi13.3EuFe14.3O42.9</HILL_BASE><HILL_ADDS/><COMBINEDHILL>Bi13.3EuFe14.3O42.9</COMBINEDHILL><COMBINEDHILL2/><PRECISEHILL>Bi13.286EuFe14.286O42.857</PRECISEHILL><PRECISEHILL2/><ADDITIONMODE/></ITEM><FACTS><FACT VER="2.0" NAME="PR" CITID="457421"><CHEMSYNTH>1</CHEMSYNTH><STAGE><CONDITIONS>alcohol as medium; agate mortar; &gt;24 h</CONDITIONS><STARTINGS><STARTING><ITEM ID="7" TYPE="single compound" VER="1.5" TITLE="" HASH="7e01e0dca314dc0eccd3f9c4155dbe70"><NAMES><NAME>bismuth(III) oxide</NAME></NAMES><FORMULA>Bi2O3</FORMULA><HILL>Bi2O3</HILL><ELEMENTS><E>Bi</E><E>O</E></ELEMENTS></ITEM></STARTING><STARTING><ITEM ID="8" VER="2.0l" TYPE="single compound" HASH="91854ae6eb5bc492cb5e4e519b7581b3"><NAMES><NAME>iron(III) oxide</NAME><NAME>ferric oxide</NAME><NAME>iron sesquioxide</NAME><NAME>rust</NAME></NAMES><FORMULA>Fe2O3</FORMULA><HILL>Fe2O3</HILL><ELEMENTS><E>Fe</E><E>O</E></ELEMENTS></ITEM></STARTING><STARTING><ITEM ID="11" VER="2.0l" TYPE="single compound" HASH="2338bb41fc260a497c79e778e4d07c93"><NAMES><NAME>europia</NAME><NAME>europium oxide</NAME><NAME>europium trioxide</NAME><NAME>europium(III) oxide</NAME></NAMES><FORMULA>Eu2O3</FORMULA><HILL>Eu2O3</HILL><ELEMENTS><E>Eu</E><E>O</E></ELEMENTS></ITEM></STARTING></STARTINGS></STAGE><STAGE><CONDITIONS>800 &#xB0;C; 3 h</CONDITIONS><PROCESSES>calcination</PROCESSES></STAGE><STAGE><CONDITIONS>870-890 &#xB0;C; 3 h</CONDITIONS><PROCESSES>sintering</PROCESSES></STAGE></FACT><FACT VER="1.0" NAME="GCQUAN" CITID="457421"><PROPERTY><NAME>carrier concentration, n&lt;sub&gt;i&lt;/sub&gt;</NAME><VAL>2E19</VAL><VAL_MIN>20000000000000000000</VAL_MIN><VAL_MAX>20000000000000000000</VAL_MAX><VALUNIT>cm&lt;sup&gt;-3&lt;/sup&gt;</VALUNIT><MISC/></PROPERTY></FACT><FACT VER="1.0" NAME="GCQUAN" CITID="457421"><PROPERTY><NAME>grain size</NAME><VAL>~ 2.6</VAL><VAL_MIN>2.4</VAL_MIN><VAL_MAX>2.8</VAL_MAX><VALUNIT>&#x3BC;m</VALUNIT><MISC/></PROPERTY></FACT><FACT VER="2.0" NAME="PLOT" CITID="457421"><SPECTRUM_NAME>Raman spectrum</SPECTRUM_NAME><PLOT_TYPE>linear</PLOT_TYPE><Y_NAME>intensity</Y_NAME><Y_UNITS>a.u.</Y_UNITS><Y_SCALE/><X_NAME>Raman shift</X_NAME><X_UNITS>cm&lt;sup&gt;-1&lt;/sup&gt;</X_UNITS><X_SCALE/><ATS><AT><AT_NAME>thickness</AT_NAME><AT_VALUE>0.15</AT_VALUE><AT_UNIT>mm</AT_UNIT></AT></ATS><MISC/><DATA>[["50.4","588"],["57.1","613"],["61.2","636"],["67.5","667"],["71.6","649"],["75.9","633"],["83.2","609"],["93.6","599"],["103","612"],["109","633"],["113","652"],["116","672"],["120","694"],["123","714"],["125","735"],["129","763"],["132","785"],["137","808"],["141","785"],["143","762"],["144","743"],["147","720"],["150","699"],["156","669"],["162","688"],["167","725"],["172","697"],["174","667"],["176","643"],["179","621"],["187","602"],["199","603"],["207","618"],["213","636"],["218","663"],["227","678"],["235","652"],["242","631"],["253","621"],["264","618"],["276","614"],["287","600"],["299","588"],["310","582"],["322","583"],["333","581"],["344","578"],["356","577"],["367","576"],["379","572"],["390","566"],["402","564"],["413","567"],["425","570"],["436","571"],["448","572"],["459","579"],["470","588"],["478","617"],["487","579"],["499","577"],["510","580"],["521","586"],["533","584"],["544","580"],["556","576"],["567","573"],["579","572"],["590","574"],["602","580"],["610","583"]]</DATA></FACT><FACT VER="2.0" NAME="PLOT" CITID="457421"><SPECTRUM_NAME>Optical transmission spectrum</SPECTRUM_NAME><PLOT_TYPE>linear</PLOT_TYPE><Y_NAME>transmittance, T</Y_NAME><Y_UNITS>%</Y_UNITS><Y_SCALE/><X_NAME>wavelength</X_NAME><X_UNITS>eV</X_UNITS><X_SCALE/><ATS><AT><AT_NAME>thickness</AT_NAME><AT_VALUE>0.15</AT_VALUE><AT_UNIT>mm</AT_UNIT></AT></ATS><MISC/><DATA>[["2.00","6.20"],["2.01","6.18"],["2.01","6.15"],["2.02","6.12"],["2.03","6.04"],["2.03","6.01"],["2.04","5.94"],["2.05","5.91"],["2.05","5.83"],["2.06","5.78"],["2.06","5.65"],["2.07","5.61"],["2.08","5.52"],["2.08","5.42"],["2.09","5.32"],["2.10","5.23"],["2.10","5.08"],["2.11","4.94"],["2.11","4.79"],["2.12","4.69"],["2.13","4.52"],["2.13","4.40"],["2.14","4.22"],["2.14","4.05"],["2.15","3.89"],["2.15","3.70"],["2.16","3.52"],["2.16","3.28"],["2.17","3.08"],["2.17","2.93"],["2.17","2.76"],["2.18","2.64"],["2.18","2.44"],["2.19","2.30"],["2.19","2.12"],["2.20","1.99"],["2.20","1.83"],["2.20","1.69"],["2.21","1.53"],["2.21","1.34"],["2.22","1.11"],["2.22","0.984"],["2.23","0.779"],["2.24","0.673"],["2.24","0.583"],["2.25","0.462"],["2.25","0.420"],["2.26","0.374"]]</DATA></FACT><FACT NAME="CHAR" VER="2.1" CITID="457421"><NAME>EDS/EDX/XEDS/EDAX/Energy dispersive X-ray spectroscopy</NAME><SPECTRUM>1</SPECTRUM><DEP/></FACT><FACT NAME="CHAR" VER="2.1" CITID="457421"><NAME>XRD/X-ray diffraction</NAME><SPECTRUM>1</SPECTRUM><DEP/></FACT><FACT NAME="CHAR" VER="2.1" CITID="457421"><NAME>XANES/NEXAFS/X-ray absorption near edge fine structure spectroscopy</NAME><SPECTRUM>1</SPECTRUM><DEP/></FACT><FACT NAME="MICR" VER="2.1" CITID="457421"><MICROSCOPY>SEM</MICROSCOPY></FACT><FACT VER="2.1" NAME="QUAL" CITID="457421"><PROPERTY><MEASURED>2</MEASURED><NAME>optical band gap</NAME><DEP/><NEG>0</NEG></PROPERTY></FACT><FACT VER="2.1" NAME="QUAL" CITID="457421"><PROPERTY><MEASURED>2</MEASURED><NAME>magnetization|magnetic field</NAME><DEP/><NEG>0</NEG></PROPERTY></FACT><FACT VER="2.1" NAME="QUAL" CITID="457421"><PROPERTY><MEASURED>2</MEASURED><NAME>magnetic susceptibility</NAME><DEP/><NEG>0</NEG></PROPERTY></FACT><FACT VER="2.1" NAME="QUAL" CITID="457421"><PROPERTY><MEASURED>2</MEASURED><NAME>optical attenuation length</NAME><DEP/><NEG>0</NEG></PROPERTY></FACT><FACT VER="2.0" NAME="USE" CITID="457421"><AREA>power generation</AREA><APPLICATION>photovoltaics</APPLICATION><CONFIRMED>1</CONFIRMED></FACT></FACTS></CERAMIC><CERAMIC><ITEM ID="6" VER="1.0" TYPE="glass/ceramic" HASH="014a75a398f35ed328a3797372224d6a" HASH3="64a8bdbb4ee3bbc1607e54ca016f4aae" GHASH="025216e5acbbf0955f83e356b91667ee"><NAMES><NAME>7%Sm-BFO ceramic</NAME></NAMES><CLASS>ceramic</CLASS><MODIFICATION>perovskite, rhombohedral, R3c</MODIFICATION><ATTRIBUTE/><COMPOSITION><COMPONENT><FORMULA>Bi0.93Sm0.07FeO3</FORMULA><HILL>Bi0.93FeO3Sm0.07</HILL><ELEMENTS><E>Bi</E><E>Fe</E><E>O</E><E>Sm</E></ELEMENTS><AMOUNT/><AMOUNT_UNIT/><ADDITIVE>0</ADDITIVE></COMPONENT></COMPOSITION><HILL_BASE>Bi13.3Fe14.3O42.9Sm</HILL_BASE><HILL_ADDS/><COMBINEDHILL>Bi13.3Fe14.3O42.9Sm</COMBINEDHILL><COMBINEDHILL2/><PRECISEHILL>Bi13.286Fe14.286O42.857Sm</PRECISEHILL><PRECISEHILL2/><ADDITIONMODE/></ITEM><FACTS><FACT VER="2.0" NAME="PR" CITID="457421"><CHEMSYNTH>1</CHEMSYNTH><STAGE><CONDITIONS>alcohol as medium; agate mortar; &gt;24 h</CONDITIONS><STARTINGS><STARTING><ITEM ID="7" TYPE="single compound" VER="1.5" TITLE="" HASH="7e01e0dca314dc0eccd3f9c4155dbe70"><NAMES><NAME>bismuth(III) oxide</NAME></NAMES><FORMULA>Bi2O3</FORMULA><HILL>Bi2O3</HILL><ELEMENTS><E>Bi</E><E>O</E></ELEMENTS></ITEM></STARTING><STARTING><ITEM ID="8" VER="2.0l" TYPE="single compound" HASH="91854ae6eb5bc492cb5e4e519b7581b3"><NAMES><NAME>iron(III) oxide</NAME><NAME>ferric oxide</NAME><NAME>iron sesquioxide</NAME><NAME>rust</NAME></NAMES><FORMULA>Fe2O3</FORMULA><HILL>Fe2O3</HILL><ELEMENTS><E>Fe</E><E>O</E></ELEMENTS></ITEM></STARTING><STARTING><ITEM ID="12" TYPE="single compound" VER="1.5" TITLE="" HASH="34b96d0f33d30b930493cd73e427c701"><NAMES><NAME>samarium(III) oxide</NAME></NAMES><FORMULA>Sm2O3</FORMULA><HILL>O3Sm2</HILL><ELEMENTS><E>O</E><E>Sm</E></ELEMENTS></ITEM></STARTING></STARTINGS></STAGE><STAGE><CONDITIONS>800 &#xB0;C; 3 h</CONDITIONS><PROCESSES>calcination</PROCESSES></STAGE><STAGE><CONDITIONS>870-890 &#xB0;C; 3 h</CONDITIONS><PROCESSES>sintering</PROCESSES></STAGE></FACT><FACT VER="1.0" NAME="GCQUAN" CITID="457421"><PROPERTY><NAME>carrier concentration, n&lt;sub&gt;i&lt;/sub&gt;</NAME><VAL>3E19</VAL><VAL_MIN>30000000000000000000</VAL_MIN><VAL_MAX>30000000000000000000</VAL_MAX><VALUNIT>cm&lt;sup&gt;-3&lt;/sup&gt;</VALUNIT><MISC/></PROPERTY></FACT><FACT VER="1.0" NAME="GCQUAN" CITID="457421"><PROPERTY><NAME>grain size</NAME><VAL>~ 2.8</VAL><VAL_MIN>2.6</VAL_MIN><VAL_MAX>3.0</VAL_MAX><VALUNIT>&#x3BC;m</VALUNIT><MISC/></PROPERTY></FACT><FACT VER="2.0" NAME="PLOT" CITID="457421"><SPECTRUM_NAME>Raman spectrum</SPECTRUM_NAME><PLOT_TYPE>linear</PLOT_TYPE><Y_NAME>intensity</Y_NAME><Y_UNITS>a.u.</Y_UNITS><Y_SCALE/><X_NAME>Raman shift</X_NAME><X_UNITS>cm&lt;sup&gt;-1&lt;/sup&gt;</X_UNITS><X_SCALE/><ATS><AT><AT_NAME>thickness</AT_NAME><AT_VALUE>0.15</AT_VALUE><AT_UNIT>mm</AT_UNIT></AT></ATS><MISC/><DATA>[["50.1","739"],["51.7","755"],["53.6","769"],["57.5","791"],["59.0","810"],["62.0","836"],["66.5","875"],["72.8","828"],["76.2","808"],["79.2","786"],["83.9","765"],["94.9","745"],["103","763"],["110","785"],["114","805"],["117","828"],["120","850"],["122","873"],["125","895"],["127","916"],["131","944"],["136","967"],["141","947"],["142","929"],["144","903"],["146","881"],["148","859"],["156","824"],["162","851"],["167","891"],["171","866"],["173","845"],["174","823"],["176","799"],["179","773"],["187","751"],["199","753"],["207","771"],["213","790"],["217","812"],["225","830"],["233","810"],["239","787"],["249","768"],["260","766"],["271","765"],["282","753"],["293","736"],["305","729"],["316","730"],["328","735"],["339","732"],["351","728"],["362","725"],["373","723"],["385","715"],["396","711"],["408","711"],["419","716"],["431","719"],["442","719"],["454","721"],["465","733"],["474","756"],["477","783"],["480","745"],["488","727"],["499","723"],["511","729"],["522","733"],["534","729"],["545","727"],["557","725"],["568","719"],["580","718"],["591","722"],["603","728"],["611","733"]]</DATA></FACT><FACT VER="2.0" NAME="PLOT" CITID="457421"><SPECTRUM_NAME>Optical transmission spectrum</SPECTRUM_NAME><PLOT_TYPE>linear</PLOT_TYPE><Y_NAME>transmittance, T</Y_NAME><Y_UNITS>%</Y_UNITS><Y_SCALE/><X_NAME>wavelength</X_NAME><X_UNITS>eV</X_UNITS><X_SCALE/><ATS><AT><AT_NAME>thickness</AT_NAME><AT_VALUE>0.15</AT_VALUE><AT_UNIT>mm</AT_UNIT></AT></ATS><MISC/><DATA>[["2.00","5.61"],["2.01","5.56"],["2.01","5.57"],["2.02","5.57"],["2.03","5.53"],["2.03","5.49"],["2.04","5.44"],["2.04","5.41"],["2.05","5.38"],["2.06","5.29"],["2.06","5.24"],["2.07","5.16"],["2.08","5.07"],["2.08","4.97"],["2.09","4.87"],["2.10","4.76"],["2.10","4.65"],["2.11","4.52"],["2.11","4.38"],["2.12","4.23"],["2.13","4.02"],["2.13","3.88"],["2.14","3.67"],["2.14","3.47"],["2.15","3.31"],["2.16","2.93"],["2.16","2.75"],["2.17","2.52"],["2.17","2.25"],["2.18","2.00"],["2.18","1.70"],["2.19","1.51"],["2.20","1.27"],["2.20","1.08"],["2.21","0.722"],["2.22","0.540"],["2.23","0.408"],["2.24","0.327"],["2.24","0.268"],["2.25","0.202"],["2.26","0.199"]]</DATA></FACT><FACT NAME="CHAR" VER="2.1" CITID="457421"><NAME>EDS/EDX/XEDS/EDAX/Energy dispersive X-ray spectroscopy</NAME><SPECTRUM>1</SPECTRUM><DEP/></FACT><FACT NAME="CHAR" VER="2.1" CITID="457421"><NAME>XRD/X-ray diffraction</NAME><SPECTRUM>1</SPECTRUM><DEP/></FACT><FACT NAME="CHAR" VER="2.1" CITID="457421"><NAME>XANES/NEXAFS/X-ray absorption near edge fine structure spectroscopy</NAME><SPECTRUM>1</SPECTRUM><DEP/></FACT><FACT NAME="MICR" VER="2.1" CITID="457421"><MICROSCOPY>SEM</MICROSCOPY></FACT><FACT VER="2.1" NAME="QUAL" CITID="457421"><PROPERTY><MEASURED>2</MEASURED><NAME>optical band gap</NAME><DEP/><NEG>0</NEG></PROPERTY></FACT><FACT VER="2.1" NAME="QUAL" CITID="457421"><PROPERTY><MEASURED>2</MEASURED><NAME>magnetization|magnetic field</NAME><DEP/><NEG>0</NEG></PROPERTY></FACT><FACT VER="2.1" NAME="QUAL" CITID="457421"><PROPERTY><MEASURED>2</MEASURED><NAME>magnetic susceptibility</NAME><DEP/><NEG>0</NEG></PROPERTY></FACT><FACT VER="2.1" NAME="QUAL" CITID="457421"><PROPERTY><MEASURED>2</MEASURED><NAME>optical attenuation length</NAME><DEP/><NEG>0</NEG></PROPERTY></FACT><FACT VER="2.0" NAME="USE" CITID="457421"><AREA>power generation</AREA><APPLICATION>photovoltaics</APPLICATION><CONFIRMED>1</CONFIRMED></FACT></FACTS></CERAMIC></CERAMICS></ROOT>
