Repository: dalerxli/transmission

# trasmittance
find refractive index from transmittance

File: data/A457699.1.xml
<?xml version="1.0"?>
<ROOT><CIT ID="457699"><DOI>10.1016/j.jeurceramsoc.2015.09.007</DOI><JOURNAL>J. Eur. Ceram. Soc.</JOURNAL><YEAR>2016</YEAR><VOL>36</VOL><ISSUE>1</ISSUE><AUTHOR>Ning, Kaijie</AUTHOR><AUTHOR>Wang, Jun</AUTHOR><AUTHOR>Luo, Dewei</AUTHOR><AUTHOR>Zhang, Jian</AUTHOR><AUTHOR>Dong, Zhi Li</AUTHOR><AUTHOR>Kong, Ling Bing</AUTHOR><AUTHOR>Tang, Ding Yuan</AUTHOR><TITLE>New double-sintering aid for fabrication of highly transparent ytterbium-doped yttria ceramics</TITLE><STARTPAGE>253</STARTPAGE><ENDPAGE>256</ENDPAGE></CIT><CERAMICS><CERAMIC><ITEM ID="1" VER="1.0" TYPE="glass/ceramic" HASH="849e602c9edaab1373159a46e597986d" HASH3="cb1906e0db0b7250a5cccb40876e6e04" GHASH="dfb1b1317a95df8a8bf3e78c9d2111ce" GHASH2="c13f44ab243edf50dbb638b014d562a3"><NAMES><NAME>ytterbium-doped yttria ceramic</NAME></NAMES><LABEL>Yb:Y&lt;sub&gt;2&lt;/sub&gt;O&lt;sub&gt;3&lt;/sub&gt;-ZM</LABEL><CLASS>ceramic</CLASS><MODIFICATION/><ATTRIBUTE/><COMPOSITION><COMPONENT><FORMULA>(Yb0.02Y0.98)2O3</FORMULA><HILL>O3Y1.96Yb0.04</HILL><ELEMENTS><E>O</E><E>Y</E><E>Yb</E></ELEMENTS><AMOUNT/><AMOUNT_UNIT/><ADDITIVE>0</ADDITIVE></COMPONENT><COMPONENT><FORMULA>ZrO2</FORMULA><HILL>O2Zr</HILL><ELEMENTS><E>O</E><E>Zr</E></ELEMENTS><AMOUNT>1.6</AMOUNT><AMOUNT_UNIT>wt%</AMOUNT_UNIT><ADDITIVE>1</ADDITIVE></COMPONENT><COMPONENT><FORMULA>MgO</FORMULA><HILL>MgO</HILL><ELEMENTS><E>Mg</E><E>O</E></ELEMENTS><AMOUNT>0.1</AMOUNT><AMOUNT_UNIT>wt%</AMOUNT_UNIT><ADDITIVE>1</ADDITIVE></COMPONENT></COMPOSITION><HILL_BASE>O75Y49Yb</HILL_BASE><HILL_ADDS>MgO11.5Zr5.23</HILL_ADDS><COMBINEDHILL>MgO530Y339Yb6.92Zr5.23</COMBINEDHILL><COMBINEDHILL2>MgO539Y345Yb7.04Zr5.23</COMBINEDHILL2><PRECISEHILL>MgO530.19Y338.9Yb6.9163Zr5.2335</PRECISEHILL><PRECISEHILL2>MgO539.16Y344.76Yb7.0359Zr5.2335</PRECISEHILL2><ADDITIONMODE/><PHASES><PHASE><FORMULA>(Yb0.02Y0.98)2O3</FORMULA><HILL>O3Y1.96Yb0.04</HILL><ELEMENTS><E>O</E><E>Y</E><E>Yb</E></ELEMENTS><MODIFICATION>bcc, Ia3&#x305;</MODIFICATION><ATTRIBUTE/><AMOUNT/><AMOUNT_UNIT/><ROLE/></PHASE><PHASE><FORMULA>ZrO2</FORMULA><HILL>O2Zr</HILL><ELEMENTS><E>O</E><E>Zr</E></ELEMENTS><MODIFICATION/><ATTRIBUTE/><AMOUNT>1.6</AMOUNT><AMOUNT_UNIT>wt%</AMOUNT_UNIT><ROLE/></PHASE><PHASE><FORMULA>MgO</FORMULA><HILL>MgO</HILL><ELEMENTS><E>Mg</E><E>O</E></ELEMENTS><MODIFICATION/><ATTRIBUTE/><AMOUNT>0.1</AMOUNT><AMOUNT_UNIT>wt%</AMOUNT_UNIT><ROLE/></PHASE></PHASES></ITEM><FACTS><FACT VER="2.0" NAME="PR" CITID="457699"><CHEMSYNTH>1</CHEMSYNTH><STAGE><CONDITIONS>ethanol; 15 h</CONDITIONS><PROCESSES>planetary ball milling</PROCESSES><STARTINGS><STARTING><ITEM ID="4" VER="2.0l" TYPE="single compound" HASH="109aea333645207ab44b59dcc8a64812"><NAMES><NAME>yttria</NAME><NAME>yttrium(III) oxide</NAME><NAME>yttrium oxide</NAME><NAME>yttrium sesquioxide</NAME><NAME>diyttrium trioxide</NAME></NAMES><FORMULA>Y2O3</FORMULA><HILL>O3Y2</HILL><ELEMENTS><E>O</E><E>Y</E></ELEMENTS></ITEM></STARTING><STARTING><ITEM ID="5" TYPE="single compound" VER="1.5" TITLE="" HASH="fcfe2e1bff9a4a712f49e5ab65eaa74b"><NAMES><NAME>ytterbium(III) oxide</NAME></NAMES><FORMULA>Yb2O3</FORMULA><HILL>O3Yb2</HILL><ELEMENTS><E>O</E><E>Yb</E></ELEMENTS></ITEM></STARTING><STARTING><ITEM ID="20" VER="2.0l" TYPE="single compound" HASH="41788abdd5d74c448bde81e778f676a1"><NAMES><NAME>zirconia</NAME><NAME>zirconium dioxide</NAME><NAME>zirconium(IV) oxide</NAME></NAMES><FORMULA>ZrO2</FORMULA><HILL>O2Zr</HILL><ELEMENTS><E>O</E><E>Zr</E></ELEMENTS></ITEM></STARTING><STARTING><ITEM ID="21" VER="2.0l" TYPE="single compound" HASH="9b5571f0609eeba31b492d3f86991e35"><NAMES><NAME>magnesia</NAME><NAME>magnesium oxide</NAME></NAMES><FORMULA>MgO</FORMULA><HILL>MgO</HILL><ELEMENTS><E>Mg</E><E>O</E></ELEMENTS></ITEM></STARTING></STARTINGS></STAGE><STAGE><CONDITIONS>60 &#xB0;C</CONDITIONS><PROCESSES>drying</PROCESSES></STAGE><STAGE><PROCESSES>pelletizing</PROCESSES></STAGE><STAGE><CONDITIONS>200 MPa</CONDITIONS><PROCESSES>cold isostatic pressing</PROCESSES></STAGE><STAGE><CONDITIONS>1940 &#xB0;C; 13 h; &lt;0.001 Pa</CONDITIONS><PROCESSES>sintering</PROCESSES></STAGE></FACT><FACT NAME="CHAR" VER="2.1" CITID="457699"><NAME>XRD/X-ray diffraction</NAME><VALUES>1</VALUES><SPECTRUM>1</SPECTRUM><DEP/></FACT><FACT NAME="CHAR" VER="2.1" CITID="457699"><NAME>PL/Photoluminescence</NAME><VALUES>1</VALUES><SPECTRUM>1</SPECTRUM><DEP/></FACT><FACT NAME="MICR" VER="2.1" CITID="457699"><MICROSCOPY>SEM</MICROSCOPY></FACT><FACT VER="1.0" NAME="GCQUAN" CITID="457699"><PROPERTY><NAME>grain size</NAME><VAL>~ 25</VAL><VAL_MIN>20</VAL_MIN><VAL_MAX>30</VAL_MAX><VALUNIT>&#x3BC;m</VALUNIT><MISC/></PROPERTY></FACT><FACT VER="1.0" NAME="GCQUAN" CITID="457699"><PROPERTY><NAME>transmittance, T</NAME><VAL>81.5</VAL><VAL_MIN>81.5</VAL_MIN><VAL_MAX>81.5</VAL_MAX><VALUNIT>%</VALUNIT><ATS><AT><AT_NAME>thickness</AT_NAME><AT_VALUE>2.5</AT_VALUE><AT_UNIT>mm</AT_UNIT></AT><AT><AT_NAME>wavelength</AT_NAME><AT_VALUE>2000</AT_VALUE><AT_UNIT>nm</AT_UNIT></AT></ATS><MISC/></PROPERTY></FACT><FACT VER="1.0" NAME="GCQUAN" CITID="457699"><PROPERTY><NAME>transmittance, T</NAME><VAL>77.9</VAL><VAL_MIN>77.9</VAL_MIN><VAL_MAX>77.9</VAL_MAX><VALUNIT>%</VALUNIT><ATS><AT><AT_NAME>thickness</AT_NAME><AT_VALUE>2.5</AT_VALUE><AT_UNIT>mm</AT_UNIT></AT><AT><AT_NAME>wavelength</AT_NAME><AT_VALUE>600</AT_VALUE><AT_UNIT>nm</AT_UNIT></AT></ATS><MISC/></PROPERTY></FACT><FACT VER="2.0" NAME="PLOT" CITID="457699"><SPECTRUM_NAME>Optical transmission spectrum</SPECTRUM_NAME><PLOT_TYPE>linear</PLOT_TYPE><Y_NAME>transmittance, T</Y_NAME><Y_UNITS>%</Y_UNITS><Y_SCALE/><X_NAME>wavelength</X_NAME><X_UNITS>nm</X_UNITS><X_SCALE/><ATS/><MISC/><DATA>[["250","1.46"],["260","16.0"],["270","27.4"],["280","35.1"],["290","39.7"],["300","42.8"],["310","45.5"],["320","48.6"],["330","51.4"],["340","54.3"],["350","57.0"],["360","60.3"],["370","62.8"],["380","64.9"],["390","66.8"],["400","68.9"],["410","70.3"],["420","71.4"],["430","72.6"],["440","73.7"],["450","74.3"],["460","75.0"],["470","75.4"],["480","76.0"],["490","76.3"],["500","76.7"],["510","76.7"],["520","76.7"],["530","77.2"],["540","77.5"],["550","77.5"],["560","77.7"],["570","77.8"],["580","77.9"],["590","77.9"],["600","77.9"],["610","78.3"],["620","78.2"],["630","78.4"],["640","78.5"],["650","78.4"],["660","78.5"],["670","78.6"],["680","78.7"],["690","78.8"],["700","78.8"],["710","78.8"],["720","78.9"],["730","79.0"],["740","79.1"],["750","79.3"],["760","79.3"],["770","79.3"],["780","79.3"],["790","79.3"],["800","79.4"],["810","79.5"],["820","79.5"],["830","79.5"],["840","79.3"],["850","78.9"],["860","78.2"],["870","77.2"],["880","75.6"],["890","74.0"],["900","62.1"],["910","49.5"],["920","61.8"],["930","55.7"],["940","50.1"],["950","39.6"],["960","55.6"],["970","51.8"],["978","12.4"],["980","34.4"],["990","64.9"],["1000","72.4"],["1010","73.8"],["1020","75.9"],["1030","74.7"],["1040","78.7"],["1050","80.1"],["1060","80.3"],["1070","80.3"],["1080","80.4"],["1090","80.6"],["1100","80.7"],["1110","80.7"],["1120","80.7"],["1130","80.7"],["1140","80.8"],["1150","80.9"],["1160","80.9"],["1170","80.9"],["1180","80.9"],["1190","80.9"],["1200","80.9"],["1210","80.9"],["1220","80.9"],["1230","80.9"],["1240","80.9"],["1250","80.9"],["1260","81.0"],["1270","81.0"],["1280","81.0"],["1290","81.0"],["1300","81.2"],["1310","81.1"],["1320","81.1"],["1330","81.1"],["1340","81.1"],["1350","81.1"],["1360","81.2"],["1370","81.3"],["1380","81.3"],["1390","81.3"],["1400","81.3"],["1410","81.3"],["1420","81.3"],["1430","81.3"],["1440","81.3"],["1450","81.3"],["1460","81.3"],["1470","81.3"],["1480","81.3"],["1490","81.3"],["1500","81.3"],["1510","81.4"],["1520","81.4"],["1530","81.4"],["1540","81.4"],["1550","81.4"],["1560","81.4"],["1570","81.4"],["1580","81.4"],["1590","81.4"],["1600","81.5"],["1610","81.5"],["1620","81.5"],["1630","81.5"],["1640","81.5"],["1650","81.5"],["1660","81.5"],["1670","81.5"],["1680","81.5"],["1690","81.5"],["1700","81.5"],["1710","81.5"],["1720","81.5"],["1730","81.5"],["1740","81.5"],["1750","81.5"],["1760","81.6"],["1770","81.5"],["1780","81.5"],["1790","81.5"],["1800","81.5"],["1810","81.5"],["1820","81.6"],["1830","81.5"],["1840","81.5"],["1850","81.5"],["1860","81.5"],["1870","81.5"],["1880","81.5"],["1890","81.5"],["1900","81.5"],["1910","81.6"],["1920","81.6"],["1930","81.7"],["1940","81.7"],["1950","81.7"],["1960","81.6"],["1970","81.5"],["1980","81.5"],["1990","81.6"],["2000","81.5"]]</DATA></FACT><FACT VER="2.1" NAME="QUAL" CITID="457699"><PROPERTY><MEASURED>2</MEASURED><NAME>emission maxima</NAME><DEP/><NEG>0</NEG></PROPERTY></FACT><FACT VER="2.1" NAME="QUAL" CITID="457699"><PROPERTY><MEASURED>2</MEASURED><NAME>product of emission cross section and lifetime</NAME><DEP/><NEG>0</NEG></PROPERTY></FACT></FACTS></CERAMIC><CERAMIC><ITEM ID="2" VER="1.0" TYPE="glass/ceramic" HASH="e31420d895ed114c483636655565fa20" HASH3="90c823091907465f0c82875964860482" GHASH="7fc2ea34fbddbc0edb6eedb1d2c5d1db" GHASH2="416799605dc668d5cda990d3e3c4382a"><NAMES><NAME>ytterbium-doped yttria ceramic</NAME></NAMES><LABEL>Yb:Y&lt;sub&gt;2&lt;/sub&gt;O&lt;sub&gt;3&lt;/sub&gt;-M</LABEL><CLASS>ceramic</CLASS><MODIFICATION/><ATTRIBUTE/><COMPOSITION><COMPONENT><FORMULA>(Yb0.02Y0.98)2O3</FORMULA><HILL>O3Y1.96Yb0.04</HILL><ELEMENTS><E>O</E><E>Y</E><E>Yb</E></ELEMENTS><AMOUNT/><AMOUNT_UNIT/><ADDITIVE>0</ADDITIVE></COMPONENT><COMPONENT><FORMULA>MgO</FORMULA><HILL>MgO</HILL><ELEMENTS><E>Mg</E><E>O</E></ELEMENTS><AMOUNT>0.1</AMOUNT><AMOUNT_UNIT>wt%</AMOUNT_UNIT><ADDITIVE>1</ADDITIVE></COMPONENT></COMPOSITION><HILL_BASE>O75Y49Yb</HILL_BASE><HILL_ADDS>MgO</HILL_ADDS><COMBINEDHILL>MgO528Y344Yb7.03</COMBINEDHILL><COMBINEDHILL2>MgO529Y345Yb7.04</COMBINEDHILL2><PRECISEHILL>MgO528.17Y344.41Yb7.0289</PRECISEHILL><PRECISEHILL2>MgO528.69Y344.76Yb7.0359</PRECISEHILL2><ADDITIONMODE/><PHASES><PHASE><FORMULA>(Yb0.02Y0.98)2O3</FORMULA><HILL>O3Y1.96Yb0.04</HILL><ELEMENTS><E>O</E><E>Y</E><E>Yb</E></ELEMENTS><MODIFICATION>bcc, Ia3&#x305;</MODIFICATION><ATTRIBUTE/><AMOUNT/><AMOUNT_UNIT/><ROLE/></PHASE><PHASE><FORMULA>MgO</FORMULA><HILL>MgO</HILL><ELEMENTS><E>Mg</E><E>O</E></ELEMENTS><MODIFICATION/><ATTRIBUTE/><AMOUNT>0.1</AMOUNT><AMOUNT_UNIT>wt%</AMOUNT_UNIT><ROLE/></PHASE></PHASES></ITEM><FACTS><FACT VER="2.0" NAME="PR" CITID="457699"><CHEMSYNTH>1</CHEMSYNTH><STAGE><CONDITIONS>ethanol; 15 h</CONDITIONS><PROCESSES>planetary ball milling</PROCESSES><STARTINGS><STARTING><ITEM ID="4" VER="2.0l" TYPE="single compound" HASH="109aea333645207ab44b59dcc8a64812"><NAMES><NAME>yttria</NAME><NAME>yttrium(III) oxide</NAME><NAME>yttrium oxide</NAME><NAME>yttrium sesquioxide</NAME><NAME>diyttrium trioxide</NAME></NAMES><FORMULA>Y2O3</FORMULA><HILL>O3Y2</HILL><ELEMENTS><E>O</E><E>Y</E></ELEMENTS></ITEM></STARTING><STARTING><ITEM ID="5" TYPE="single compound" VER="1.5" TITLE="" HASH="fcfe2e1bff9a4a712f49e5ab65eaa74b"><NAMES><NAME>ytterbium(III) oxide</NAME></NAMES><FORMULA>Yb2O3</FORMULA><HILL>O3Yb2</HILL><ELEMENTS><E>O</E><E>Yb</E></ELEMENTS></ITEM></STARTING><STARTING><ITEM ID="21" VER="2.0l" TYPE="single compound" HASH="9b5571f0609eeba31b492d3f86991e35"><NAMES><NAME>magnesia</NAME><NAME>magnesium oxide</NAME></NAMES><FORMULA>MgO</FORMULA><HILL>MgO</HILL><ELEMENTS><E>Mg</E><E>O</E></ELEMENTS></ITEM></STARTING></STARTINGS></STAGE><STAGE><CONDITIONS>60 &#xB0;C</CONDITIONS><PROCESSES>drying</PROCESSES></STAGE><STAGE><PROCESSES>pelletizing</PROCESSES></STAGE><STAGE><CONDITIONS>200 MPa</CONDITIONS><PROCESSES>cold isostatic pressing</PROCESSES></STAGE><STAGE><CONDITIONS>1940 &#xB0;C; 13 h; &lt;0.001 Pa</CONDITIONS><PROCESSES>sintering</PROCESSES></STAGE></FACT><FACT NAME="CHAR" VER="2.1" CITID="457699"><NAME>XRD/X-ray diffraction</NAME><VALUES>1</VALUES><SPECTRUM>1</SPECTRUM><DEP/></FACT><FACT NAME="MICR" VER="2.1" CITID="457699"><MICROSCOPY>SEM</MICROSCOPY></FACT><FACT VER="1.0" NAME="GCQUAN" CITID="457699"><PROPERTY><NAME>grain size</NAME><VAL>~ 140</VAL><VAL_MIN>120</VAL_MIN><VAL_MAX>160</VAL_MAX><VALUNIT>&#x3BC;m</VALUNIT><MISC/></PROPERTY></FACT><FACT VER="1.0" NAME="GCQUAN" CITID="457699"><PROPERTY><NAME>transmittance, T</NAME><VAL>3.9</VAL><VAL_MIN>3.9</VAL_MIN><VAL_MAX>3.9</VAL_MAX><VALUNIT>%</VALUNIT><ATS><AT><AT_NAME>thickness</AT_NAME><AT_VALUE>2.5</AT_VALUE><AT_UNIT>mm</AT_UNIT></AT><AT><AT_NAME>wavelength</AT_NAME><AT_VALUE>2000</AT_VALUE><AT_UNIT>nm</AT_UNIT></AT></ATS><MISC/></PROPERTY></FACT><FACT VER="2.0" NAME="PLOT" CITID="457699"><SPECTRUM_NAME>Optical transmission spectrum</SPECTRUM_NAME><PLOT_TYPE>linear</PLOT_TYPE><Y_NAME>transmittance, T</Y_NAME><Y_UNITS>%</Y_UNITS><Y_SCALE/><X_NAME>wavelength</X_NAME><X_UNITS>nm</X_UNITS><X_SCALE/><ATS/><MISC/><DATA>[["300","0.140"],["310","0.140"],["320","0.140"],["330","0.140"],["340","0.141"],["350","0.155"],["360","0.147"],["370","0.161"],["380","0.175"],["390","0.190"],["400","0.206"],["410","0.222"],["420","0.239"],["430","0.257"],["440","0.276"],["450","0.295"],["460","0.315"],["470","0.335"],["480","0.356"],["490","0.377"],["500","0.399"],["510","0.421"],["520","0.443"],["530","0.465"],["540","0.487"],["550","0.510"],["560","0.532"],["570","0.555"],["580","0.578"],["590","0.600"],["600","0.623"],["610","0.645"],["620","0.667"],["630","0.689"],["640","0.710"],["650","0.731"],["660","0.752"],["670","0.772"],["680","0.792"],["690","0.811"],["700","0.830"],["710","0.848"],["720","0.865"],["730","0.882"],["740","0.898"],["750","0.913"],["760","0.927"],["770","0.940"],["780","0.930"],["790","0.946"],["800","0.947"],["810","0.947"],["820","0.947"],["830","0.947"],["840","0.947"],["850","0.947"],["860","0.947"],["870","0.947"],["880","0.947"],["890","0.947"],["900","0.958"],["910","0.950"],["920","0.948"],["930","0.947"],["940","0.949"],["950","0.861"],["960","0.944"],["970","0.934"],["980","0.936"],["990","0.937"],["1000","1.06"],["1010","1.05"],["1020","1.18"],["1030","1.20"],["1040","1.29"],["1050","1.29"],["1060","1.32"],["1070","1.41"],["1080","1.41"],["1090","1.41"],["1100","1.41"],["1110","1.41"],["1120","1.41"],["1130","1.41"],["1140","1.41"],["1150","1.41"],["1160","1.41"],["1170","1.41"],["1180","1.41"],["1190","1.42"],["1200","1.52"],["1210","1.52"],["1220","1.52"],["1230","1.52"],["1240","1.53"],["1250","1.64"],["1260","1.76"],["1270","1.64"],["1280","1.64"],["1290","1.64"],["1300","1.71"],["1310","1.75"],["1320","1.75"],["1330","1.75"],["1340","1.75"],["1350","1.75"],["1360","1.75"],["1370","1.75"],["1380","1.75"],["1390","1.77"],["1400","1.91"],["1410","1.98"],["1420","1.98"],["1430","1.98"],["1440","2.00"],["1450","2.10"],["1460","2.10"],["1470","2.10"],["1480","2.10"],["1490","2.10"],["1500","2.10"],["1510","2.10"],["1520","2.10"],["1530","2.23"],["1540","2.21"],["1550","2.21"],["1560","2.21"],["1570","2.45"],["1580","2.45"],["1590","2.44"],["1600","2.44"],["1610","2.44"],["1620","2.45"],["1630","2.44"],["1640","2.57"],["1650","2.56"],["1660","2.56"],["1670","2.68"],["1680","2.68"],["1690","2.67"],["1700","2.79"],["1710","2.79"],["1720","2.79"],["1730","2.79"],["1740","2.86"],["1750","2.91"],["1760","3.02"],["1770","3.02"],["1780","3.02"],["1790","3.14"],["1800","3.14"],["1810","3.14"],["1820","3.14"],["1830","3.14"],["1840","3.26"],["1850","3.25"],["1860","3.44"],["1870","3.48"],["1880","3.48"],["1890","3.48"],["1900","3.48"],["1910","3.48"],["1920","3.58"],["1930","3.45"],["1940","3.83"],["1950","3.83"],["1960","3.83"],["1970","3.83"],["1980","3.83"],["1990","3.94"]]</DATA></FACT></FACTS></CERAMIC><CERAMIC><ITEM ID="3" VER="1.0" TYPE="glass/ceramic" HASH="b23fe5a91378cfed8398b43b5ea6954d" HASH3="96f3d18e443d951dc5795daf677b6738" GHASH="193082403f6f7f13bfc28c805add5109" GHASH2="73859cadb248b8a24126a2ba95b7a7af"><NAMES><NAME>ytterbium-doped yttria ceramic</NAME></NAMES><LABEL>Yb:Y&lt;sub&gt;2&lt;/sub&gt;O&lt;sub&gt;3&lt;/sub&gt;-Z</LABEL><CLASS>ceramic</CLASS><MODIFICATION/><ATTRIBUTE/><COMPOSITION><COMPONENT><FORMULA>(Yb0.02Y0.98)2O3</FORMULA><HILL>O3Y1.96Yb0.04</HILL><ELEMENTS><E>O</E><E>Y</E><E>Yb</E></ELEMENTS><AMOUNT/><AMOUNT_UNIT/><ADDITIVE>0</ADDITIVE></COMPONENT><COMPONENT><FORMULA>ZrO2</FORMULA><HILL>O2Zr</HILL><ELEMENTS><E>O</E><E>Zr</E></ELEMENTS><AMOUNT>1.6</AMOUNT><AMOUNT_UNIT>wt%</AMOUNT_UNIT><ADDITIVE>1</ADDITIVE></COMPONENT></COMPOSITION><HILL_BASE>O75Y49Yb</HILL_BASE><HILL_ADDS>O2Zr</HILL_ADDS><COMBINEDHILL>O101Y64.8Yb1.32Zr</COMBINEDHILL><COMBINEDHILL2>O103Y65.9Yb1.34Zr</COMBINEDHILL2><PRECISEHILL>O101.22Y64.821Yb1.3229Zr</PRECISEHILL><PRECISEHILL2>O102.83Y65.875Yb1.3444Zr</PRECISEHILL2><ADDITIONMODE/><PHASES><PHASE><FORMULA>(Yb0.02Y0.98)2O3</FORMULA><HILL>O3Y1.96Yb0.04</HILL><ELEMENTS><E>O</E><E>Y</E><E>Yb</E></ELEMENTS><MODIFICATION>bcc, Ia3&#x305;</MODIFICATION><ATTRIBUTE/><AMOUNT/><AMOUNT_UNIT/><ROLE/></PHASE><PHASE><FORMULA>ZrO2</FORMULA><HILL>O2Zr</HILL><ELEMENTS><E>O</E><E>Zr</E></ELEMENTS><MODIFICATION/><ATTRIBUTE/><AMOUNT>1.6</AMOUNT><AMOUNT_UNIT>wt%</AMOUNT_UNIT><ROLE/></PHASE></PHASES></ITEM><FACTS><FACT VER="2.0" NAME="PR" CITID="457699"><CHEMSYNTH>1</CHEMSYNTH><STAGE><CONDITIONS>ethanol; 15 h</CONDITIONS><PROCESSES>planetary ball milling</PROCESSES><STARTINGS><STARTING><ITEM ID="4" VER="2.0l" TYPE="single compound" HASH="109aea333645207ab44b59dcc8a64812"><NAMES><NAME>yttria</NAME><NAME>yttrium(III) oxide</NAME><NAME>yttrium oxide</NAME><NAME>yttrium sesquioxide</NAME><NAME>diyttrium trioxide</NAME></NAMES><FORMULA>Y2O3</FORMULA><HILL>O3Y2</HILL><ELEMENTS><E>O</E><E>Y</E></ELEMENTS></ITEM></STARTING><STARTING><ITEM ID="5" TYPE="single compound" VER="1.5" TITLE="" HASH="fcfe2e1bff9a4a712f49e5ab65eaa74b"><NAMES><NAME>ytterbium(III) oxide</NAME></NAMES><FORMULA>Yb2O3</FORMULA><HILL>O3Yb2</HILL><ELEMENTS><E>O</E><E>Yb</E></ELEMENTS></ITEM></STARTING><STARTING><ITEM ID="20" VER="2.0l" TYPE="single compound" HASH="41788abdd5d74c448bde81e778f676a1"><NAMES><NAME>zirconia</NAME><NAME>zirconium dioxide</NAME><NAME>zirconium(IV) oxide</NAME></NAMES><FORMULA>ZrO2</FORMULA><HILL>O2Zr</HILL><ELEMENTS><E>O</E><E>Zr</E></ELEMENTS></ITEM></STARTING></STARTINGS></STAGE><STAGE><CONDITIONS>60 &#xB0;C</CONDITIONS><PROCESSES>drying</PROCESSES></STAGE><STAGE><PROCESSES>pelletizing</PROCESSES></STAGE><STAGE><CONDITIONS>200 MPa</CONDITIONS><PROCESSES>cold isostatic pressing</PROCESSES></STAGE><STAGE><CONDITIONS>1940 &#xB0;C; 13 h; &lt;0.001 Pa</CONDITIONS><PROCESSES>sintering</PROCESSES></STAGE></FACT><FACT NAME="CHAR" VER="2.1" CITID="457699"><NAME>XRD/X-ray diffraction</NAME><VALUES>1</VALUES><SPECTRUM>1</SPECTRUM><DEP/></FACT><FACT NAME="MICR" VER="2.1" CITID="457699"><MICROSCOPY>SEM</MICROSCOPY></FACT><FACT VER="1.0" NAME="GCQUAN" CITID="457699"><PROPERTY><NAME>grain size</NAME><VAL>~ 10</VAL><VAL_MIN>5</VAL_MIN><VAL_MAX>15</VAL_MAX><VALUNIT>&#x3BC;m</VALUNIT><MISC/></PROPERTY></FACT><FACT VER="1.0" NAME="GCQUAN" CITID="457699"><PROPERTY><NAME>transmittance, T</NAME><VAL>0.5</VAL><VAL_MIN>0.5</VAL_MIN><VAL_MAX>0.5</VAL_MAX><VALUNIT>%</VALUNIT><ATS><AT><AT_NAME>thickness</AT_NAME><AT_VALUE>2.5</AT_VALUE><AT_UNIT>mm</AT_UNIT></AT><AT><AT_NAME>wavelength</AT_NAME><AT_VALUE>2000</AT_VALUE><AT_UNIT>nm</AT_UNIT></AT></ATS><MISC/></PROPERTY></FACT><FACT VER="2.0" NAME="PLOT" CITID="457699"><SPECTRUM_NAME>Optical transmission spectrum</SPECTRUM_NAME><PLOT_TYPE>linear</PLOT_TYPE><Y_NAME>transmittance, T</Y_NAME><Y_UNITS>%</Y_UNITS><Y_SCALE/><X_NAME>wavelength</X_NAME><X_UNITS>nm</X_UNITS><X_SCALE/><ATS/><MISC/><DATA>[["210","0.140"],["225","0.140"],["240","0.140"],["255","0.268"],["270","0.256"],["285","0.245"],["300","0.372"],["315","0.371"],["330","0.371"],["345","0.371"],["360","0.358"],["375","0.613"],["390","0.601"],["405","0.601"],["420","0.614"],["435","0.485"],["450","0.486"],["465","0.486"],["480","0.486"],["495","0.486"],["510","0.486"],["525","0.486"],["540","0.486"],["555","0.486"],["570","0.486"],["585","0.486"],["600","0.486"],["615","0.486"],["630","0.486"],["645","0.486"],["660","0.486"],["675","0.486"],["690","0.486"],["705","0.486"],["720","0.486"],["735","0.486"],["750","0.486"],["765","0.486"],["780","0.486"],["795","0.481"],["810","0.602"],["825","0.601"],["840","0.601"],["855","0.601"],["870","0.601"],["885","0.601"],["900","0.564"],["915","0.486"],["930","0.486"],["945","0.486"],["960","0.486"],["975","0.423"],["990","0.487"],["1000","0.486"],["1020","0.486"],["1040","0.486"],["1050","0.486"],["1060","0.486"],["1080","0.486"],["1100","0.486"],["1110","0.486"],["1120","0.486"],["1140","0.486"],["1160","0.486"],["1170","0.486"],["1180","0.486"],["1200","0.486"],["1220","0.486"],["1230","0.486"],["1240","0.486"],["1260","0.486"],["1280","0.486"],["1290","0.486"],["1300","0.486"],["1320","0.486"],["1340","0.486"],["1350","0.486"],["1360","0.486"],["1380","0.486"],["1400","0.486"],["1410","0.486"],["1420","0.486"],["1440","0.486"],["1460","0.486"],["1470","0.486"],["1480","0.486"],["1500","0.486"],["1520","0.486"],["1530","0.486"],["1540","0.486"],["1560","0.486"],["1580","0.486"],["1590","0.486"],["1600","0.486"],["1620","0.486"],["1640","0.486"],["1650","0.486"],["1660","0.486"],["1680","0.486"],["1700","0.486"],["1710","0.486"],["1720","0.486"],["1740","0.486"],["1760","0.486"],["1770","0.486"],["1780","0.486"],["1800","0.486"],["1820","0.486"],["1830","0.486"],["1850","0.486"],["1860","0.486"],["1880","0.486"],["1890","0.486"],["1900","0.486"],["1920","0.486"],["1940","0.486"],["1950","0.486"],["1960","0.486"],["1980","0.486"],["2000","0.486"]]</DATA></FACT></FACTS></CERAMIC></CERAMICS></ROOT>

File: data/A460485.1.xml (part 1 of 2)
<?xml version="1.0"?>
<ROOT><CIT ID="460485"><DOI>10.1111/jace.13864</DOI><JOURNAL>J. Am. Ceram. Soc.</JOURNAL><YEAR>2016</YEAR><VOL>99</VOL><ISSUE>1</ISSUE><AUTHOR>Liu, Zhiyong</AUTHOR><AUTHOR>Fan, Huiqing</AUTHOR><AUTHOR>Zhao, Yuwei</AUTHOR><AUTHOR>Dong, Guangzhi</AUTHOR><TITLE>Optical and Tunable Dielectric Properties of K0.5Na0.5NbO3-SrTiO3 Ceramics</TITLE><STARTPAGE>146</STARTPAGE><ENDPAGE>151</ENDPAGE></CIT><CERAMICS><CERAMIC><ITEM ID="1" VER="1.0" TYPE="glass/ceramic" HASH="000a6d90577a786bc9c448c1de234145" HASH3="129e61281189b16eb20270c9e5dbf358" GHASH="283dbfca076d59a44d73ad2f2df16a2c"><LABEL>KNN-0.16ST</LABEL><CLASS>ceramic</CLASS><MODIFICATION>perovskite</MODIFICATION><ATTRIBUTE/><COMPOSITION><COMPONENT><FORMULA>K0.5Na0.5NbO3</FORMULA><HILL>K0.5Na0.5NbO3</HILL><ELEMENTS><E>K</E><E>Na</E><E>Nb</E><E>O</E></ELEMENTS><AMOUNT>0.84</AMOUNT><AMOUNT_UNIT>mol parts</AMOUNT_UNIT><ADDITIVE>0</ADDITIVE></COMPONENT><COMPONENT><FORMULA>SrTiO3</FORMULA><HILL>O3SrTi</HILL><ELEMENTS><E>O</E><E>Sr</E><E>Ti</E></ELEMENTS><AMOUNT>0.16</AMOUNT><AMOUNT_UNIT>mol parts</AMOUNT_UNIT><ADDITIVE>0</ADDITIVE></COMPONENT></COMPOSITION><HILL_BASE>K313Na313Nb625O1880SrTi</HILL_BASE><HILL_ADDS/><COMBINEDHILL>K313Na313Nb625O1880SrTi</COMBINEDHILL><COMBINEDHILL2/><PRECISEHILL>K312.5Na312.5Nb625O1878SrTi</PRECISEHILL><PRECISEHILL2/><ADDITIONMODE/></ITEM><FACTS><FACT NAME="CHAR" VER="2.1" CITID="460485"><NAME>XRD/X-ray diffraction</NAME><VALUES>1</VALUES><SPECTRUM>1</SPECTRUM><DEP/></FACT><FACT NAME="CHAR" VER="2.1" CITID="460485"><NAME>EIS/Dielectric spectroscopy/Impedance spectroscopy</NAME><SPECTRUM>1</SPECTRUM><DEP/></FACT><FACT VER="2.0" NAME="PR" CITID="460485"><CHEMSYNTH>1</CHEMSYNTH><STAGE><CONDITIONS>ethanol; 12 h</CONDITIONS><PROCESSES>ball milling</PROCESSES><STARTINGS><STARTING><ITEM ID="3" TYPE="single compound" VER="1.5" TITLE="" HASH="67028309f0a7bd52622e3714e64b1a87"><NAMES><NAME>potassium carbonate</NAME></NAMES><FORMULA>K2CO3</FORMULA><HILL>CK2O3</HILL><ELEMENTS><E>C</E><E>K</E><E>O</E></ELEMENTS></ITEM></STARTING><STARTING><ITEM ID="4" TYPE="single compound" VER="2.0l" TITLE="" HASH="3ae30157d432256bf46fc4fa0981dcd5"><NAMES><NAME>sodium carbonate</NAME></NAMES><FORMULA>Na2CO3</FORMULA><HILL>CNa2O3</HILL><ELEMENTS><E>C</E><E>Na</E><E>O</E></ELEMENTS></ITEM></STARTING><STARTING><ITEM ID="5" VER="2.0l" TYPE="single compound" HASH="9930a910eee5a717b5ba7fae43153ecf"><NAMES><NAME>niobia</NAME><NAME>niobium oxide</NAME><NAME>niobium pentoxide</NAME><NAME>niobium(V) oxide</NAME></NAMES><FORMULA>Nb2O5</FORMULA><HILL>Nb2O5</HILL><ELEMENTS><E>Nb</E><E>O</E></ELEMENTS></ITEM></STARTING><STARTING><ITEM ID="6" TYPE="single compound" VER="1.5" TITLE="" HASH="563ff50ced4650d46fb06d421ab03ddc"><NAMES><NAME>strontium carbonate</NAME></NAMES><FORMULA>SrCO3</FORMULA><HILL>CO3Sr</HILL><ELEMENTS><E>C</E><E>O</E><E>Sr</E></ELEMENTS></ITEM></STARTING><STARTING><ITEM ID="7" VER="2.0l" TYPE="single compound" HASH="71913292b7efac129b45b0b968e50f34"><NAMES><NAME>titania</NAME><NAME>titanium(IV) oxide</NAME><NAME>titanium dioxide</NAME><NAME>titanium oxide</NAME></NAMES><FORMULA>TiO2</FORMULA><HILL>O2Ti</HILL><ELEMENTS><E>O</E><E>Ti</E></ELEMENTS></ITEM></STARTING></STARTINGS></STAGE><STAGE><CONDITIONS>900 &#xB0;C; 2 h</CONDITIONS><PROCESSES>calcination</PROCESSES></STAGE><STAGE><CONDITIONS>24 h</CONDITIONS><PROCESSES>ball milling</PROCESSES></STAGE><STAGE><CONDITIONS>300 MPa</CONDITIONS><PROCESSES>cold isostatic pressing</PROCESSES></STAGE><STAGE><CONDITIONS>1200 &#xB0;C; 2 h</CONDITIONS><PROCESSES>sintering</PROCESSES></STAGE></FACT><FACT VER="2.0" NAME="PLOT" CITID="460485"><SPECTRUM_NAME>Optical transmission spectrum</SPECTRUM_NAME><PLOT_TYPE>linear</PLOT_TYPE><Y_NAME>transmittance, T</Y_NAME><Y_UNITS>%</Y_UNITS><Y_SCALE/><X_NAME>wavelength</X_NAME><X_UNITS>nm</X_UNITS><X_SCALE/><ATS><AT><AT_NAME>thickness</AT_NAME><AT_VALUE>0.25</AT_VALUE><AT_UNIT>mm</AT_UNIT></AT></ATS><MISC/><DATA>[["203","0.536"],["229","0.937"],["264","0.935"],["300","0.909"],["310","0.851"],["320","0.901"],["330","0.917"],["340","0.939"],["350","0.967"],["360","0.995"],["370","0.976"],["380","1.04"],["390","1.10"],["400","2.15"],["410","6.47"],["420","12.3"],["430","17.1"],["440","21.1"],["450","23.7"],["460","25.6"],["470","26.4"],["480","27.3"],["490","28.0"],["500","28.6"],["510","29.3"],["520","30.0"],["530","30.4"],["540","30.9"],["550","31.5"],["560","32.3"],["570","32.9"],["580","33.4"],["590","34.0"],["600","34.5"],["610","35.0"],["620","35.5"],["630","36.0"],["640","36.3"],["650","36.6"],["660","37.0"],["670","37.4"],["680","37.7"],["690","38.1"],["700","38.4"],["710","38.8"],["720","39.2"],["730","39.5"],["740","39.8"],["750","40.1"],["760","40.5"],["770","40.8"],["780","41.1"],["790","41.5"],["800","41.7"],["810","41.9"],["820","42.1"],["830","42.3"],["840","42.6"],["850","42.8"],["860","43.0"],["870","43.2"],["880","43.5"],["890","43.8"],["900","44.2"],["910","44.4"],["920","44.5"],["930","44.8"],["940","45.0"],["950","45.3"],["960","45.5"],["970","45.7"],["980","45.9"],["990","46.1"],["1000","46.4"],["1010","46.5"],["1020","46.7"],["1030","47.0"],["1040","47.2"],["1050","47.4"],["1060","47.6"],["1070","47.8"],["1080","48.0"],["1090","48.2"],["1100","48.4"],["1110","48.6"],["1120","48.9"],["1130","49.1"],["1140","49.4"],["1150","49.5"],["1160","49.8"],["1170","50.1"],["1180","50.3"],["1190","50.6"]]</DATA></FACT><FACT VER="2.0" NAME="PLOT" CITID="460485"><PLOT_TYPE>linear</PLOT_TYPE><Y_NAME>relative permittivity, &#x3B5;&amp;apos;&lt;sub&gt;r&lt;/sub&gt;</Y_NAME><Y_UNITS/><Y_SCALE/><X_NAME>temperature</X_NAME><X_UNITS>K</X_UNITS><X_SCALE/><ATS><AT><AT_NAME>frequency</AT_NAME><AT_VALUE>1</AT_VALUE><AT_UNIT>kHz</AT_UNIT></AT></ATS><MISC/><DATA>[["200","1620"],["208","1660"],["216","1710"],["224","1760"],["232","1810"],["240","1860"],["248","1910"],["256","1940"],["264","1970"],["272","1990"],["280","2010"],["288","2010"],["296","2010"],["304","2010"],["312","2010"],["320","2000"],["328","1980"],["336","1960"],["344","1920"],["352","1890"],["360","1850"],["368","1800"],["376","1760"],["384","1700"],["392","1650"],["400","1600"],["408","1540"],["416","1490"],["424","1430"],["432","1380"],["440","1330"],["448","1280"],["456","1230"],["464","1190"],["472","1150"],["480","1110"],["488","1070"],["496","1030"],["504","998"],["512","965"],["520","939"],["528","913"],["536","888"],["544","866"],["552","845"],["560","827"],["568","810"]]</DATA></FACT><FACT VER="2.0" NAME="PLOT" CITID="460485"><PLOT_TYPE>linear</PLOT_TYPE><Y_NAME>relative permittivity, &#x3B5;&amp;apos;&lt;sub&gt;r&lt;/sub&gt;</Y_NAME><Y_UNITS/><Y_SCALE/><X_NAME>temperature</X_NAME><X_UNITS>K</X_UNITS><X_SCALE/><ATS><AT><AT_NAME>frequency</AT_NAME><AT_VALUE>10</AT_VALUE><AT_UNIT>kHz</AT_UNIT></AT></ATS><MISC/><DATA>[["200","1540"],["208","1580"],["216","1630"],["224","1680"],["232","1720"],["240","1760"],["248","1800"],["256","1840"],["264","1870"],["272","1900"],["280","1920"],["288","1940"],["296","1950"],["304","1950"],["312","1940"],["320","1930"],["328","1920"],["336","1900"],["344","1870"],["352","1840"],["360","1810"],["368","1780"],["376","1730"],["384","1680"],["392","1630"],["400","1580"],["408","1520"],["416","1470"],["424","1410"],["432","1370"],["440","1310"],["448","1260"],["456","1220"],["464","1180"],["472","1130"],["480","1090"],["488","1050"],["496","1010"],["504","973"],["512","940"],["520","905"],["528","873"],["536","844"],["544","818"],["552","787"],["560","759"],["568","740"],["575","722"]]</DATA></FACT><FACT VER="2.0" NAME="PLOT" CITID="460485"><PLOT_TYPE>linear</PLOT_TYPE><Y_NAME>relative permittivity, &#x3B5;&amp;apos;&lt;sub&gt;r&lt;/sub&gt;</Y_NAME><Y_UNITS/><Y_SCALE/><X_NAME>temperature</X_NAME><X_UNITS>K</X_UNITS><X_SCALE/><ATS><AT><AT_NAME>frequency</AT_NAME><AT_VALUE>100</AT_VALUE><AT_UNIT>kHz</AT_UNIT></AT></ATS><MISC/><DATA>[["200","1480"],["208","1510"],["216","1550"],["224","1590"],["232","1640"],["240","1680"],["248","1720"],["256","1760"],["264","1800"],["272","1840"],["280","1860"],["288","1880"],["296","1890"],["304","1890"],["312","1890"],["320","1890"],["328","1880"],["336","1870"],["344","1840"],["352","1820"],["360","1780"],["368","1740"],["376","1700"],["384","1650"],["392","1610"],["400","1550"],["408","1500"],["416","1450"],["424","1400"],["432","1350"],["440","1300"],["448","1260"],["456","1210"],["464","1160"],["472","1120"],["480","1080"],["488","1040"],["496","1000"],["504","968"],["512","934"],["520","899"],["528","868"],["536","838"],["544","812"],["552","780"],["560","755"],["568","732"],["574","715"]]</DATA></FACT><FACT VER="2.0" NAME="PLOT" CITID="460485"><PLOT_TYPE>linear</PLOT_TYPE><Y_NAME>relative permittivity, &#x3B5;&amp;apos;&lt;sub&gt;r&lt;/sub&gt;</Y_NAME><Y_UNITS/><Y_SCALE/><X_NAME>temperature</X_NAME><X_UNITS>K</X_UNITS><X_SCALE/><ATS><AT><AT_NAME>frequency</AT_NAME><AT_VALUE>1</AT_VALUE><AT_UNIT>MHz</AT_UNIT></AT></ATS><MISC/><DATA>[["200","1410"],["208","1440"],["216","1480"],["224","1520"],["232","1570"],["240","1610"],["248","1650"],["256","1690"],["264","1720"],["272","1760"],["280","1790"],["288","1800"],["296","1820"],["304","1820"],["312","1830"],["320","1820"],["328","1820"],["336","1810"],["344","1790"],["352","1770"],["360","1740"],["368","1700"],["376","1660"],["384","1620"],["392","1580"],["400","1530"],["408","1480"],["416","1430"],["424","1380"],["432","1330"],["440","1280"],["448","1230"],["456","1190"],["464","1150"],["472","1100"],["480","1060"],["488","1020"],["496","989"],["505","946"],["512","918"],["520","882"],["528","853"],["536","823"],["544","796"],["552","765"],["560","741"],["568","720"],["574","703"]]</DATA></FACT><FACT VER="2.0" NAME="PLOT" CITID="460485"><PLOT_TYPE>linear</PLOT_TYPE><Y_NAME>loss tangent, tan &#x3B4;</Y_NAME><Y_UNITS/><Y_SCALE/><X_NAME>temperature</X_NAME><X_UNITS>K</X_UNITS><X_SCALE/><ATS><AT><AT_NAME>frequency</AT_NAME><AT_VALUE>1</AT_VALUE><AT_UNIT>kHz</AT_UNIT></AT></ATS><MISC/><DATA>[["200","0.0314"],["208","0.0317"],["216","0.0316"],["224","0.0307"],["232","0.0304"],["240","0.0300"],["248","0.0292"],["256","0.0283"],["264","0.0271"],["272","0.0260"],["280","0.0242"],["288","0.0227"],["296","0.0222"],["304","0.0207"],["312","0.0184"],["320","0.0169"],["328","0.0156"],["336","0.0140"],["344","0.0134"],["352","0.0128"],["360","0.0122"],["368","0.0124"],["376","0.0127"],["384","0.0132"],["392","0.0134"],["400","0.0131"],["408","0.0140"],["416","0.0151"],["424","0.0156"],["432","0.0168"],["440","0.0194"],["448","0.0217"],["456","0.0240"],["464","0.0270"],["472","0.0303"],["480","0.0331"],["488","0.0375"],["496","0.0416"],["504","0.0463"],["512","0.0510"],["520","0.0560"],["528","0.0618"],["536","0.0669"],["544","0.0728"],["552","0.0778"],["560","0.0830"],["568","0.0875"],["574","0.0904"]]</DATA></FACT><FACT VER="2.0" NAME="PLOT" CITID="460485"><PLOT_TYPE>linear</PLOT_TYPE><Y_NAME>loss tangent, tan &#x3B4;</Y_NAME><Y_UNITS/><Y_SCALE/><X_NAME>temperature</X_NAME><X_UNITS>K</X_UNITS><X_SCALE/><ATS><AT><AT_NAME>frequency</AT_NAME><AT_VALUE>10</AT_VALUE><AT_UNIT>kHz</AT_UNIT></AT></ATS><MISC/><DATA>[["200","0.0314"],["204","0.0314"],["208","0.0314"],["212","0.0314"],["216","0.0312"],["220","0.0304"],["224","0.0292"],["228","0.0289"],["232","0.0286"],["236","0.0286"],["240","0.0288"],["244","0.0283"],["248","0.0281"],["252","0.0279"],["256","0.0287"],["260","0.0291"],["264","0.0287"],["268","0.0274"],["272","0.0276"],["276","0.0281"],["280","0.0281"],["284","0.0279"],["288","0.0275"],["292","0.0263"],["296","0.0248"],["300","0.0238"],["304","0.0228"],["308","0.0220"],["312","0.0212"],["316","0.0207"],["320","0.0200"],["324","0.0197"],["328","0.0185"],["332","0.0174"],["336","0.0169"],["340","0.0162"],["344","0.0152"],["348","0.0147"],["352","0.0143"],["356","0.0141"],["360","0.0134"],["364","0.0126"],["368","0.0119"],["372","0.0116"],["376","0.0113"],["380","0.0110"],["384","0.0106"],["388","0.0106"],["392","0.0104"],["396","0.00958"],["400","0.00906"],["404","0.00895"],["408","0.00907"],["412","0.00886"],["416","0.00821"],["420","0.00893"],["424","0.00872"],["428","0.00818"],["432","0.00843"],["436","0.00978"],["440","0.00966"],["444","0.00932"],["448","0.00978"],["452","0.0101"],["456","0.0105"],["460","0.0111"],["464","0.0114"],["468","0.0111"],["472","0.0108"],["476","0.0110"],["480","0.0112"],["484","0.0111"],["488","0.0113"],["492","0.0119"],["496","0.0119"],["500","0.0122"],["504","0.0124"],["508","0.0132"],["512","0.0142"],["516","0.0153"],["520","0.0163"],["524","0.0181"],["528","0.0197"],["532","0.0209"],["536","0.0231"],["540","0.0252"],["544","0.0274"],["548","0.0288"],["552","0.0303"],["556","0.0315"],["560","0.0328"],["564","0.0340"],["568","0.0352"],["572","0.0365"],["574","0.0375"]]</DATA></FACT><FACT VER="2.0" NAME="PLOT" CITID="460485"><PLOT_TYPE>linear</PLOT_TYPE><Y_NAME>loss tangent, tan &#x3B4;</Y_NAME><Y_UNITS/><Y_SCALE/><X_NAME>temperature</X_NAME><X_UNITS>K</X_UNITS><X_SCALE/><ATS><AT><AT_NAME>frequency</AT_NAME><AT_VALUE>100</AT_VALUE><AT_UNIT>kHz</AT_UNIT></AT></ATS><MISC/><DATA>[["199","0.0342"],["205","0.0342"],["210","0.0341"],["215","0.0340"],["220","0.0335"],["225","0.0332"],["230","0.0328"],["235","0.0327"],["240","0.0327"],["245","0.0308"],["250","0.0301"],["255","0.0299"],["260","0.0292"],["265","0.0286"],["270","0.0296"],["275","0.0291"],["279","0.0265"],["285","0.0258"],["290","0.0266"],["295","0.0260"],["300","0.0265"],["305","0.0268"],["310","0.0273"],["315","0.0267"],["320","0.0263"],["325","0.0246"],["330","0.0241"],["335","0.0229"],["340","0.0219"],["345","0.0210"],["350","0.0202"],["355","0.0194"],["360","0.0182"],["365","0.0167"],["370","0.0159"],["375","0.0156"],["380","0.0149"],["385","0.0141"],["390","0.0135"],["395","0.0131"],["400","0.0124"],["405","0.0120"],["410","0.0112"],["415","0.0105"],["420","0.0102"],["425","0.00993"],["430","0.00988"],["435","0.00970"],["440","0.00911"],["445","0.00921"],["450","0.00869"],["455","0.00861"],["460","0.00768"],["465","0.00810"],["470","0.00695"],["475","0.00701"],["480","0.00740"],["485","0.00725"],["490","0.00751"],["495","0.00741"],["500","0.00688"],["505","0.00701"],["510","0.00749"],["515","0.00818"],["520","0.00810"],["525","0.00870"],["530","0.00972"],["535","0.0107"],["540","0.0119"],["545","0.0123"],["550","0.0123"],["555","0.0122"],["560","0.0125"],["565","0.0117"],["570","0.0117"],["574","0.0115"]]</DATA></FACT><FACT VER="2.0" NAME="PLOT" CITID="460485"><PLOT_TYPE>linear</PLOT_TYPE><Y_NAME>loss tangent, tan &#x3B4;</Y_NAME><Y_UNITS/><Y_SCALE/><X_NAME>temperature</X_NAME><X_UNITS>K</X_UNITS><X_SCALE/><ATS><AT><AT_NAME>frequency</AT_NAME><AT_VALUE>1</AT_VALUE><AT_UNIT>MHz</AT_UNIT></AT></ATS><MISC/><DATA>[["199","0.0434"],["204","0.0427"],["210","0.0425"],["215","0.0421"],["220","0.0416"],["225","0.0411"],["230","0.0406"],["235","0.0401"],["240","0.0398"],["245","0.0393"],["250","0.0388"],["255","0.0386"],["260","0.0382"],["265","0.0383"],["270","0.0380"],["275","0.0377"],["280","0.0369"],["285","0.0360"],["290","0.0350"],["295","0.0342"],["300","0.0333"],["305","0.0329"],["310","0.0327"],["315","0.0321"],["320","0.0319"],["325","0.0317"],["330","0.0311"],["335","0.0306"],["340","0.0304"],["345","0.0300"],["350","0.0296"],["355","0.0291"],["360","0.0283"],["365","0.0276"],["370","0.0271"],["375","0.0265"],["380","0.0261"],["385","0.0252"],["390","0.0242"],["395","0.0236"],["400","0.0230"],["405","0.0222"],["410","0.0212"],["415","0.0203"],["420","0.0199"],["425","0.0194"],["430","0.0190"],["435","0.0184"],["440","0.0176"],["445","0.0173"],["450","0.0166"],["455","0.0163"],["460","0.0160"],["465","0.0156"],["470","0.0150"],["475","0.0151"],["480","0.0151"],["485","0.0152"],["490","0.0156"],["495","0.0161"],["500","0.0164"],["505","0.0168"],["510","0.0174"],["515","0.0181"],["520","0.0178"],["525","0.0174"],["530","0.0171"],["535","0.0171"],["540","0.0174"],["545","0.0176"],["550","0.0184"],["555","0.0187"],["560","0.0192"],["565","0.0197"],["570","0.0208"],["574","0.0220"]]</DATA></FACT><FACT VER="2.1" NAME="QUAL" CITID="460485"><PROPERTY><MEASURED>2</MEASURED><NAME>polarization|electric field</NAME><DEP/><NEG>0</NEG></PROPERTY></FACT><FACT VER="2.1" NAME="QUAL" CITID="460485"><PROPERTY><MEASURED>2</MEASURED><NAME>relative permittivity|electric field</NAME><DEP/><NEG>0</NEG></PROPERTY></FACT><FACT VER="2.1" NAME="QUAL" CITID="460485"><PROPERTY><MEASURED>2</MEASURED><NAME>tunability|electric field</NAME><DEP/><NEG>0</NEG></PROPERTY></FACT><FACT VER="2.1" NAME="QUAL" CITID="460485"><PROPERTY><MEASURED>2</MEASURED><NAME>relaxation activation energy</NAME><DEP/><NEG>0</NEG></PROPERTY></FACT><FACT VER="2.1" NAME="QUAL" CITID="460485"><PROPERTY><MEASURED>2</MEASURED><NAME>band gap energy</NAME><DEP/><NEG>0</NEG></PROPERTY></FACT><FACT VER="1.0" NAME="GCQUAN" CITID="460485"><PROPERTY><NAME>ferroelectric coercive field, E&lt;sub&gt;C&lt;/sub&gt;</NAME><VAL>3.2</VAL><VAL_MIN>3.2</VAL_MIN><VAL_MAX>3.2</VAL_MAX><VALUNIT>kV/cm</VALUNIT><MISC/></PROPERTY></FACT><FACT VER="1.0" NAME="GCQUAN" CITID="460485"><PROPERTY><NAME>loss tangent, tan &#x3B4;</NAME><VAL>0.026</VAL><VAL_MIN>0.026</VAL_MIN><VAL_MAX>0.026</VAL_MAX><VALUNIT/><ATS><AT><AT_NAME>frequency</AT_NAME><AT_VALUE>100</AT_VALUE><AT_UNIT>kHz</AT_UNIT></AT></ATS><MISC/></PROPERTY></FACT><FACT VER="1.0" NAME="GCQUAN" CITID="460485"><PROPERTY><NAME>relative permittivity, &#x3B5;&amp;apos;&lt;sub&gt;r&lt;/sub&gt;</NAME><VAL>1872</VAL><VAL_MIN>1872</VAL_MIN><VAL_MAX>1872</VAL_MAX><VALUNIT/><ATS><AT><AT_NAME>frequency</AT_NAME><AT_VALUE>100</AT_VALUE><AT_UNIT>kHz</AT_UNIT></AT><AT><AT_NAME>temperature</AT_NAME><AT_VALUE>313.3</AT_VALUE><AT_UNIT>K</AT_UNIT></AT></ATS><MISC/></PROPERTY></FACT><FACT VER="1.0" NAME="GCQUAN" CITID="460485"><PROPERTY><NAME>remnant polarization, P&lt;sub&gt;r&lt;/sub&gt;</NAME><VAL>0.88</VAL><VAL_MIN>0.88</VAL_MIN><VAL_MAX>0.88</VAL_MAX><VALUNIT>&#x3BC;C/cm&lt;sup&gt;2&lt;/sup&gt;</VALUNIT><MISC/></PROPERTY></FACT></FACTS></CERAMIC><CERAMIC><ITEM ID="13" VER="1.0" TYPE="glass/ceramic" HASH="3f34e4ea8fd2ad8ab7ce12062b419559" HASH3="faed84ed32ba3cd3667937b4754b4775" GHASH="6e9e4af0b4b65286e00d4facc98a5dbd"><LABEL>KNN-0.17ST</LABEL><CLASS>ceramic</CLASS><MODIFICATION>perovskite</MODIFICATION><ATTRIBUTE/><COMPOSITION><COMPONENT><FORMULA>K0.5Na0.5NbO3</FORMULA><HILL>K0.5Na0.5NbO3</HILL><ELEMENTS><E>K</E><E>Na</E><E>Nb</E><E>O</E></ELEMENTS><AMOUNT>0.83</AMOUNT><AMOUNT_UNIT>mol parts</AMOUNT_UNIT><ADDITIVE>0</ADDITIVE></COMPONENT><COMPONENT><FORMULA>SrTiO3</FORMULA><HILL>O3SrTi</HILL><ELEMENTS><E>O</E><E>Sr</E><E>Ti</E></ELEMENTS><AMOUNT>0.17</AMOUNT><AMOUNT_UNIT>mol parts</AMOUNT_UNIT><ADDITIVE>0</ADDITIVE></COMPONENT></COMPOSITION><HILL_BASE>K294Na294Nb588O1770SrTi</HILL_BASE><HILL_ADDS/><COMBINEDHILL>K294Na294Nb588O1770SrTi</COMBINEDHILL><COMBINEDHILL2/><PRECISEHILL>K294.12Na294.12Nb588.24O1767.7SrTi</PRECISEHILL><PRECISEHILL2/><ADDITIONMODE/></ITEM><FACTS><FACT NAME="CHAR" VER="2.1" CITID="460485"><NAME>XRD/X-ray diffraction</NAME><VALUES>1</VALUES><SPECTRUM>1</SPECTRUM><DEP/></FACT><FACT NAME="CHAR" VER="2.1" CITID="460485"><NAME>EIS/Dielectric spectroscopy/Impedance spectroscopy</NAME><SPECTRUM>1</SPECTRUM><DEP/></FACT><FACT VER="2.0" NAME="PLOT" CITID="460485"><SPECTRUM_NAME>Optical transmission spectrum</SPECTRUM_NAME><PLOT_TYPE>linear</PLOT_TYPE><Y_NAME>transmittance, T</Y_NAME><Y_UNITS>%</Y_UNITS><Y_SCALE/><X_NAME>wavelength</X_NAME><X_UNITS>nm</X_UNITS><X_SCALE/><ATS><AT><AT_NAME>thickness</AT_NAME><AT_VALUE>0.25</AT_VALUE><AT_UNIT>mm</AT_UNIT></AT></ATS><MISC/><DATA>[["208","1.07"],["219","1.07"],["244","1.07"],["303","1.11"],["326","1.11"],["347","1.11"],["392","1.33"],["399","2.31"],["403","3.74"],["410","6.43"],["420","12.3"],["430","18.0"],["440","22.1"],["450","24.7"],["460","26.4"],["470","27.6"],["480","28.6"],["490","29.4"],["500","30.3"],["510","31.1"],["520","31.9"],["530","32.5"],["540","33.1"],["550","33.9"],["560","34.8"],["570","35.5"],["580","36.1"],["590","36.9"],["600","37.6"],["610","38.2"],["620","38.7"],["630","39.4"],["640","39.9"],["650","40.3"],["660","40.8"],["670","41.4"],["680","41.8"],["690","42.3"],["700","42.8"],["710","43.2"],["720","43.7"],["730","44.2"],["740","44.6"],["750","45.1"],["760","45.5"],["770","45.9"],["780","46.3"],["790","46.7"],["800","47.0"],["810","47.3"],["820","47.6"],["830","47.9"],["840","48.3"],["850","48.6"],["860","48.9"],["870","49.2"],["880","49.6"],["890","49.8"],["900","50.0"],["910","50.3"],["920","50.5"],["930","50.8"],["940","51.1"],["950","51.4"],["960","51.7"],["970","51.9"],["980","52.3"],["990","52.6"],["1000","52.8"],["1010","53.0"],["1020","53.3"],["1030","53.6"],["1040","53.8"],["1050","54.1"],["1060","54.3"],["1070","54.5"],["1080","54.8"],["1090","55.0"],["1100","55.1"],["1110","55.3"],["1120","55.5"],["1130","55.7"],["1140","55.9"],["1150","56.0"],["1160","56.2"],["1170","56.4"],["1180","56.6"],["1190","56.8"]]</DATA></FACT><FACT VER="2.0" NAME="PR" CITID="460485"><CHEMSYNTH>1</CHEMSYNTH><STAGE><CONDITIONS>ethanol; 12 h</CONDITIONS><PROCESSES>ball milling</PROCESSES><STARTINGS><STARTING><ITEM ID="3" TYPE="single compound" VER="1.5" TITLE="" HASH="67028309f0a7bd52622e3714e64b1a87"><NAMES><NAME>potassium carbonate</NAME></NAMES><FORMULA>K2CO3</FORMULA><HILL>CK2O3</HILL><ELEMENTS><E>C</E><E>K</E><E>O</E></ELEMENTS></ITEM></STARTING><STARTING><ITEM ID="4" TYPE="single compound" VER="2.0l" TITLE="" HASH="3ae30157d432256bf46fc4fa0981dcd5"><NAMES><NAME>sodium carbonate</NAME></NAMES><FORMULA>Na2CO3</FORMULA><HILL>CNa2O3</HILL><ELEMENTS><E>C</E><E>Na</E><E>O</E></ELEMENTS></ITEM></STARTING><STARTING><ITEM ID="5" VER="2.0l" TYPE="single compound" HASH="9930a910eee5a717b5ba7fae43153ecf"><NAMES><NAME>niobia</NAME><NAME>niobium oxide</NAME><NAME>niobium pentoxide</NAME><NAME>niobium(V) oxide</NAME></NAMES><FORMULA>Nb2O5</FORMULA><HILL>Nb2O5</HILL><ELEMENTS><E>Nb</E><E>O</E></ELEMENTS></ITEM></STARTING><STARTING><ITEM ID="6" TYPE="single compound" VER="1.5" TITLE="" HASH="563ff50ced4650d46fb06d421ab03ddc"><NAMES><NAME>strontium carbonate</NAME></NAMES><FORMULA>SrCO3</FORMULA><HILL>CO3Sr</HILL><ELEMENTS><E>C</E><E>O</E><E>Sr</E></ELEMENTS></ITEM></STARTING><STARTING><ITEM ID="7" VER="2.0l" TYPE="single compound" HASH="71913292b7efac129b45b0b968e50f34"><NAMES><NAME>titania</NAME><NAME>titanium(IV) oxide</NAME><NAME>titanium dioxide</NAME><NAME>titanium oxide</NAME></NAMES><FORMULA>TiO2</FORMULA><HILL>O2Ti</HILL><ELEMENTS><E>O</E><E>Ti</E></ELEMENTS></ITEM></STARTING></STARTINGS></STAGE><STAGE><CONDITIONS>900 &#xB0;C; 2 h</CONDITIONS><PROCESSES>calcination</PROCESSES></STAGE><STAGE><CONDITIONS>24 h</CONDITIONS><PROCESSES>ball milling</PROCESSES></STAGE><STAGE><CONDITIONS>300 MPa</CONDITIONS><PROCESSES>cold isostatic pressing</PROCESSES></STAGE><STAGE><CONDITIONS>1200 &#xB0;C; 2 h</CONDITIONS><PROCESSES>sintering</PROCESSES></STAGE></FACT><FACT VER="2.0" NAME="PLOT" CITID="460485"><PLOT_TYPE>linear</PLOT_TYPE><Y_NAME>relative permittivity, &#x3B5;&amp;apos;&lt;sub&gt;r&lt;/sub&gt;</Y_NAME><Y_UNITS/><Y_SCALE/><X_NAME>temperature</X_NAME><X_UNITS>K</X_UNITS><X_SCALE/><ATS><AT><AT_NAME>frequency</AT_NAME><AT_VALUE>1</AT_VALUE><AT_UNIT>kHz</AT_UNIT></AT></ATS><MISC/><DATA>[["200","1470"],["208","1500"],["216","1540"],["224","1580"],["232","1620"],["240","1660"],["248","1690"],["256","1720"],["264","1740"],["272","1750"],["280","1760"],["288","1750"],["296","1740"],["304","1730"],["312","1710"],["320","1690"],["328","1670"],["336","1640"],["344","1610"],["352","1580"],["360","1540"],["368","1500"],["376","1460"],["384","1410"],["392","1370"],["400","1320"],["408","1280"],["416","1230"],["424","1190"],["432","1150"],["440","1100"],["448","1070"],["456","1030"],["464","992"],["472","959"],["480","927"],["488","898"],["496","871"],["504","847"],["512","823"],["520","800"],["528","781"],["536","762"],["544","746"],["552","730"],["560","714"],["567","702"]]</DATA></FACT><FACT VER="2.0" NAME="PLOT" CITID="460485"><PLOT_TYPE>linear</PLOT_TYPE><Y_NAME>relative permittivity, &#x3B5;&amp;apos;&lt;sub&gt;r&lt;/sub&gt;</Y_NAME><Y_UNITS/><Y_SCALE/><X_NAME>temperature</X_NAME><X_UNITS>K</X_UNITS><X_SCALE/><ATS><AT><AT_NAME>frequency</AT_NAME><AT_VALUE>10</AT_VALUE><AT_UNIT>kHz</AT_UNIT></AT></ATS><MISC/><DATA>[["200","1400"],["208","1430"],["216","1470"],["224","1510"],["232","1540"],["240","1580"],["248","1610"],["256","1640"],["264","1670"],["272","1680"],["280","1700"],["288","1700"],["296","1700"],["304","1690"],["312","1670"],["320","1660"],["328","1640"],["336","1610"],["344","1590"],["352","1550"],["360","1520"],["368","1480"],["376","1440"],["384","1400"],["392","1350"],["400","1310"],["408","1260"],["416","1220"],["424","1180"],["432","1140"],["440","1090"],["448","1050"],["456","1010"],["464","978"],["472","944"],["480","908"],["488","876"],["496","843"],["504","815"],["512","786"],["520","759"],["528","734"],["536","709"],["544","686"],["552","663"],["560","644"],["568","623"]]</DATA></FACT><FACT VER="2.0" NAME="PLOT" CITID="460485"><PLOT_TYPE>linear</PLOT_TYPE><Y_NAME>relative permittivity, &#x3B5;&amp;apos;&lt;sub&gt;r&lt;/sub&gt;</Y_NAME><Y_UNITS/><Y_SCALE/><X_NAME>temperature</X_NAME><X_UNITS>K</X_UNITS><X_SCALE/><ATS><AT><AT_NAME>frequency</AT_NAME><AT_VALUE>100</AT_VALUE><AT_UNIT>kHz</AT_UNIT></AT></ATS><MISC/><DATA>[["200","1330"],["208","1370"],["216","1400"],["224","1440"],["232","1470"],["240","1510"],["248","1540"],["256","1570"],["264","1600"],["272","1620"],["280","1640"],["288","1640"],["296","1640"],["304","1640"],["312","1630"],["320","1620"],["328","1600"],["336","1580"],["344","1550"],["352","1520"],["360","1490"],["368","1450"],["376","1420"],["384","1370"],["392","1330"],["400","1290"],["408","1250"],["416","1210"],["424","1160"],["432","1120"],["440","1080"],["448","1040"],["456","1010"],["464","971"],["472","938"],["480","906"],["488","873"],["496","840"],["504","810"],["512","780"],["520","755"],["528","727"],["536","702"],["544","680"],["552","658"],["560","636"],["568","618"]]</DATA></FACT><FACT VER="2.0" NAME="PLOT" CITID="460485"><PLOT_TYPE>linear</PLOT_TYPE><Y_NAME>relative permittivity, &#x3B5;&amp;apos;&lt;sub&gt;r&lt;/sub&gt;</Y_NAME><Y_UNITS/><Y_SCALE/><X_NAME>temperature</X_NAME><X_UNITS>K</X_UNITS><X_SCALE/><ATS><AT><AT_NAME>frequency</AT_NAME><AT_VALUE>1</AT_VALUE><AT_UNIT>MHz</AT_UNIT></AT></ATS><MISC/><DATA>[["199","1270"],["208","1310"],["216","1340"],["224","1380"],["232","1410"],["240","1450"],["248","1480"],["256","1510"],["264","1540"],["272","1560"],["280","1570"],["288","1580"],["296","1580"],["304","1580"],["312","1570"],["320","1560"],["328","1550"],["336","1530"],["344","1510"],["352","1480"],["360","1450"],["368","1420"],["376","1380"],["384","1350"],["392","1310"],["400","1270"],["408","1220"],["416","1190"],["424","1140"],["432","1100"],["440","1060"],["448","1030"],["456","990"],["464","954"],["472","920"],["480","888"],["488","857"],["496","824"],["504","797"],["512","768"],["520","741"],["528","716"],["536","690"],["544","668"],["552","646"],["560","627"],["568","610"]]</DATA></FACT><FACT VER="2.0" NAME="PLOT" CITID="460485"><PLOT_TYPE>linear</PLOT_TYPE><Y_NAME>loss tangent, tan &#x3B4;</Y_NAME><Y_UNITS/><Y_SCALE/><X_NAME>temperature</X_NAME><X_UNITS>K</X_UNITS><X_SCALE/><ATS><AT><AT_NAME>frequency</AT_NAME><AT_VALUE>1</AT_VALUE><AT_UNIT>kHz</AT_UNIT></AT></ATS><MISC/><DATA>[["197","0.0311"],["201","0.0306"],["206","0.0303"],["210","0.0300"],["215","0.0300"],["220","0.0299"],["225","0.0301"],["230","0.0300"],["235","0.0300"],["240","0.0299"],["245","0.0299"],["250","0.0298"],["255","0.0299"],["260","0.0303"],["265","0.0303"],["270","0.0295"],["275","0.0288"],["280","0.0282"],["285","0.0254"],["290","0.0231"],["295","0.0214"],["300","0.0196"],["305","0.0177"],["310","0.0156"],["315","0.0139"],["320","0.0126"],["325","0.0125"],["330","0.0122"],["335","0.0118"],["340","0.0112"],["345","0.0106"],["350","0.0103"],["355","0.00986"],["360","0.00987"],["365","0.0109"],["370","0.0120"],["375","0.0132"],["380","0.0138"],["385","0.0138"],["390","0.0138"],["395","0.0138"],["400","0.0139"],["405","0.0144"],["410","0.0149"],["415","0.0159"],["420","0.0171"],["425","0.0182"],["430","0.0199"],["435","0.0219"],["440","0.0241"],["445","0.0257"],["450","0.0273"],["455","0.0293"],["460","0.0318"],["465","0.0344"],["470","0.0366"],["475","0.0393"],["480","0.0421"],["485","0.0448"],["490","0.0475"],["495","0.0506"],["500","0.0540"],["505","0.0570"],["510","0.0598"],["515","0.0630"],["520","0.0660"],["525","0.0691"],["530","0.0720"],["535","0.0750"],["540","0.0775"],["545","0.0801"],["550","0.0827"],["555","0.0847"],["561","0.0870"],["567","0.0891"]]</DATA></FACT><FACT VER="2.0" NAME="PLOT" CITID="460485"><PLOT_TYPE>linear</PLOT_TYPE><Y_NAME>loss tangent, tan &#x3B4;</Y_NAME><Y_UNITS/><Y_SCALE/><X_NAME>temperature</X_NAME><X_UNITS>K</X_UNITS><X_SCALE/><ATS><AT><AT_NAME>frequency</AT_NAME><AT_VALUE>10</AT_VALUE><AT_UNIT>kHz</AT_UNIT></AT></ATS><MISC/><DATA>[["199","0.0333"],["205","0.0325"],["210","0.0325"],["215","0.0325"],["220","0.0325"],["225","0.0325"],["230","0.0325"],["235","0.0325"],["240","0.0322"],["245","0.0309"],["250","0.0302"],["255","0.0294"],["260","0.0281"],["265","0.0278"],["270","0.0270"],["275","0.0263"],["280","0.0260"],["285","0.0259"],["290","0.0256"],["295","0.0243"],["300","0.0224"],["305","0.0209"],["310","0.0195"],["315","0.0181"],["320","0.0168"],["325","0.0159"],["330","0.0153"],["335","0.0146"],["340","0.0137"],["345","0.0128"],["350","0.0126"],["355","0.0122"],["360","0.0116"],["365","0.0110"],["370","0.0103"],["375","0.0102"],["380","0.00991"],["385","0.00984"],["390","0.00921"],["395","0.00894"],["400","0.00873"],["405","0.00832"],["410","0.00776"],["415","0.00742"],["420","0.00723"],["425","0.00838"],["430","0.0100"],["435","0.00965"],["440","0.00949"],["445","0.00951"],["450","0.00955"],["455","0.00979"],["460","0.0101"],["465","0.0107"],["470","0.0107"],["475","0.0115"],["480","0.0124"],["485","0.0136"],["490","0.0141"],["495","0.0149"],["500","0.0158"],["505","0.0170"],["510","0.0182"],["515","0.0197"],["520","0.0210"],["525","0.0227"],["530","0.0243"],["535","0.0261"],["540","0.0277"],["545","0.0297"],["550","0.0326"],["555","0.0345"],["561","0.0378"],["567","0.0407"]]</DATA></FACT><FACT VER="2.0" NAME="PLOT" CITID="460485"><PLOT_TYPE>linear</PLOT_TYPE><Y_NAME>loss tangent, tan &#x3B4;</Y_NAME><Y_UNITS/><Y_SCALE/><X_NAME>temperature</X_NAME><X_UNITS>K</X_UNITS><X_SCALE/><ATS><AT><AT_NAME>frequency</AT_NAME><AT_VALUE>100</AT_VALUE><AT_UNIT>kHz</AT_UNIT></AT></ATS><MISC/><DATA>[["199","0.0458"],["205","0.0444"],["210","0.0432"],["215","0.0419"],["220","0.0408"],["225","0.0391"],["230","0.0381"],["235","0.0370"],["240","0.0360"],["245","0.0352"],["250","0.0343"],["255","0.0340"],["260","0.0337"],["265","0.0339"],["270","0.0347"],["275","0.0343"],["280","0.0325"],["285","0.0314"],["290","0.0305"],["295","0.0295"],["300","0.0281"],["305","0.0277"],["310","0.0265"],["315","0.0252"],["320","0.0237"],["325","0.0227"],["330","0.0219"],["335","0.0210"],["340","0.0203"],["345","0.0191"],["350","0.0175"],["355","0.0169"],["360","0.0160"],["365","0.0152"],["370","0.0144"],["375","0.0140"],["380","0.0132"],["385","0.0128"],["390","0.0124"],["395","0.0119"],["400","0.0119"],["405","0.0112"],["410","0.0103"],["415","0.00981"],["420","0.00969"],["425","0.00925"],["430","0.00899"],["435","0.00849"],["440","0.00845"],["445","0.00797"],["450","0.00796"],["455","0.00749"],["460","0.00717"],["465","0.00716"],["470","0.00714"],["475","0.00714"],["480","0.00683"],["485","0.00673"],["490","0.00658"],["495","0.00654"],["500","0.00643"],["505","0.00663"],["510","0.00668"],["515","0.00638"],["520","0.00677"],["525","0.00709"],["530","0.00757"],["535","0.00773"],["540","0.00816"],["545","0.00841"],["550","0.00940"],["555","0.0104"],["562","0.0113"],["568","0.0116"]]</DATA></FACT><FACT VER="2.0" NAME="PLOT" CITID="460485"><PLOT_TYPE>linear</PLOT_TYPE><Y_NAME>loss tangent, tan &#x3B4;</Y_NAME><Y_UNITS/><Y_SCALE/><X_NAME>temperature</X_NAME><X_UNITS>K</X_UNITS><X_SCALE/><ATS><AT><AT_NAME>frequency</AT_NAME><AT_VALUE>1</AT_VALUE><AT_UNIT>MHz</AT_UNIT></AT></ATS><MISC/><DATA>[["198","0.0542"],["203","0.0490"],["209","0.0471"],["215","0.0454"],["220","0.0438"],["225","0.0422"],["230","0.0410"],["235","0.0398"],["240","0.0391"],["245","0.0385"],["250","0.0375"],["255","0.0363"],["260","0.0353"],["265","0.0350"],["270","0.0344"],["275","0.0341"],["280","0.0331"],["285","0.0326"],["290","0.0324"],["295","0.0322"],["300","0.0322"],["305","0.0320"],["310","0.0318"],["315","0.0318"],["320","0.0313"],["325","0.0313"],["330","0.0313"],["335","0.0313"],["340","0.0312"],["345","0.0309"],["350","0.0305"],["355","0.0304"],["360","0.0302"],["365","0.0291"],["370","0.0285"],["375","0.0281"],["380","0.0275"],["385","0.0268"],["390","0.0262"],["395","0.0256"],["400","0.0250"],["405","0.0247"],["410","0.0241"],["415","0.0235"],["420","0.0229"],["425","0.0222"],["430","0.0216"],["435","0.0211"],["440","0.0205"],["445","0.0195"],["450","0.0186"],["455","0.0176"],["460","0.0168"],["465","0.0159"],["470","0.0154"],["475","0.0143"],["480","0.0133"],["485","0.0117"],["490","0.0111"],["495","0.0111"],["500","0.0110"],["505","0.0106"],["510","0.0104"],["515","0.0104"],["520","0.00988"],["525","0.00993"],["530","0.00959"],["535","0.00914"],["540","0.00877"],["545","0.00863"],["550","0.00824"],["555","0.00889"],["561","0.00956"],["568","0.00981"]]</DATA></FACT><FACT VER="2.1" NAME="QUAL" CITID="460485"><PROPERTY><MEASURED>2</MEASURED><NAME>polarization|electric field</NAME><DEP/><NEG>0</NEG></PROPERTY></FACT><FACT VER="2.1" NAME="QUAL" CITID="460485"><PROPERTY><MEASURED>2</MEASURED><NAME>relative permittivity|electric field</NAME><DEP/><NEG>0</NEG></PROPERTY></FACT><FACT VER="2.1" NAME="QUAL" CITID="460485"><PROPERTY><MEASURED>2</MEASURED><NAME>tunability|electric field</NAME><DEP/><NEG>0</NEG></PROPERTY></FACT><FACT VER="2.1" NAME="QUAL" CITID="460485"><PROPERTY><MEASURED>2</MEASURED><NAME>relaxation activation energy</NAME><DEP/><NEG>0</NEG></PROPERTY></FACT><FACT VER="2.1" NAME="QUAL" CITID="460485"><PROPERTY><MEASURED>2</MEASURED><NAME>band gap energy</NAME><DEP/><NEG>0</NEG></PROPERTY></FACT><FACT VER="1.0" NAME="GCQUAN" CITID="460485"><PROPERTY><NAME>loss tangent, tan &#x3B4;</NAME><VAL>0.024</VAL><VAL_MIN>0.024</VAL_MIN><VAL_MAX>0.024</VAL_MAX><VALUNIT/><ATS><AT><AT_NAME>frequency</AT_NAME><AT_VALUE>100</AT_VALUE><AT_UNIT>kHz</AT_UNIT></AT></ATS><MISC/></PROPERTY></FACT><FACT VER="1.0" NAME="GCQUAN" CITID="460485"><PROPERTY><NAME>relative permittivity, &#x3B5;&amp;apos;&lt;sub&gt;r&lt;/sub&gt;</NAME><VAL>1646</VAL><VAL_MIN>1646</VAL_MIN><VAL_MAX>1646</VAL_MAX><VALUNIT/><ATS><AT><AT_NAME>frequency</AT_NAME><AT_VALUE>100</AT_VALUE><AT_UNIT>kHz</AT_UNIT></AT><AT><AT_NAME>temperature</AT_NAME><AT_VALUE>292.8</AT_VALUE><AT_UNIT>K</AT_UNIT></AT></ATS><MISC/></PROPERTY></FACT><FACT VER="1.0" NAME="GCQUAN" CITID="460485"><PROPERTY><NAME>relative permittivity, &#x3B5;&amp;apos;&lt;sub&gt;r&lt;/sub&gt;</NAME><VAL>1765</VAL><VAL_MIN>1765</VAL_MIN><VAL_MAX>1765</VAL_MAX><VALUNIT/><ATS><AT><AT_NAME>frequency</AT_NAME><AT_VALUE>1</AT_VALUE><AT_UNIT>kHz</AT_UNIT></AT><AT><AT_NAME>temperature</AT_NAME><AT_VALUE>280.5</AT_VALUE><AT_UNIT>K</AT_UNIT></AT></ATS><MISC/></PROPERTY></FACT><FACT VER="1.0" NAME="GCQUAN" CITID="460485"><PROPERTY><NAME>relative permittivity, &#x3B5;&amp;apos;&lt;sub&gt;r&lt;/sub&gt;</NAME><VAL>1716</VAL><VAL_MIN>1716</VAL_MIN><VAL_MAX>1716</VAL_MAX><VALUNIT/><ATS><AT><AT_NAME>frequency</AT_NAME><AT_VALUE>10</AT_VALUE><AT_UNIT>kHz</AT_UNIT></AT><AT><AT_NAME>temperature</AT_NAME><AT_VALUE>286.3</AT_VALUE><AT_UNIT>K</AT_UNIT></AT></ATS><MISC/></PROPERTY></FACT><FACT VER="1.0" NAME="GCQUAN" CITID="460485"><PROPERTY><NAME>relative permittivity, &#x3B5;&amp;apos;&lt;sub&gt;r&lt;/sub&gt;</NAME><VAL>1582</VAL><VAL_MIN>1582</VAL_MIN><VAL_MAX>1582</VAL_MAX><VALUNIT/><ATS><AT><AT_NAME>frequency</AT_NAME><AT_VALUE>1</AT_VALUE><AT_UNIT>MHz</AT_UNIT></AT><AT><AT_NAME>temperature</AT_NAME><AT_VALUE>297.4</AT_VALUE><AT_UNIT>K</AT_UNIT></AT></ATS><MISC/></PROPERTY></FACT></FACTS></CERAMIC><CERAMIC><ITEM ID="20" VER="1.0" TYPE="glass/ceramic" HASH="e1c789d55fc4f89c8aafa072406bb7b8" HASH3="b18040ebb0144703dcf587136af7a11a" GHASH="749856b75ba67b82b9c3505df125281b"><LABEL>KNN-0.18ST</LABEL><CLASS>ceramic</CLASS><MODIFICATION>perovskite</MODIFICATION><ATTRIBUTE/><COMPOSITION><COMPONENT><FORMULA>K0.5Na0.5NbO3</FORMULA><HILL>K0.5Na0.5NbO3</HILL><ELEMENTS><E>K</E><E>Na</E><E>Nb</E><E>O</E></ELEMENTS><AMOUNT>0.82</AMOUNT><AMOUNT_UNIT>mol parts</AMOUNT_UNIT><ADDITIVE>0</ADDITIVE></COMPONENT><COMPONENT><FORMULA>SrTiO3</FORMULA><HILL>O3SrTi</HILL><ELEMENTS><E>O</E><E>Sr</E><E>Ti</E></ELEMENTS><AMOUNT>0.18</AMOUNT><AMOUNT_UNIT>mol parts</AMOUNT_UNIT><ADDITIVE>0</ADDITIVE></COMPONENT></COMPOSITION><HILL_BASE>K278Na278Nb556O1670SrTi</HILL_BASE><HILL_ADDS/><COMBINEDHILL>K278Na278Nb556O1670SrTi</COMBINEDHILL><COMBINEDHILL2/><PRECISEHILL>K277.78Na277.78Nb555.56O1669.7SrTi</PRECISEHILL><PRECISEHILL2/><ADDITIONMODE/></ITEM><FACTS><FACT NAME="CHAR" VER="2.1" CITID="460485"><NAME>XRD/X-ray diffraction</NAME><VALUES>1</VALUES><SPECTRUM>1</SPECTRUM><DEP/></FACT><FACT NAME="CHAR" VER="2.1" CITID="460485"><NAME>EIS/Dielectric spectroscopy/Impedance spectroscopy</NAME><SPECTRUM>1</SPECTRUM><DEP/></FACT><FACT NAME="MICR" VER="2.1" CITID="460485"><MICROSCOPY>SEM</MICROSCOPY></FACT><FACT VER="2.0" NAME="PLOT" CITID="460485"><SPECTRUM_NAME>Optical transmission spectrum</SPECTRUM_NAME><PLOT_TYPE>linear</PLOT_TYPE><Y_NAME>transmittance, T</Y_NAME><Y_UNITS>%</Y_UNITS><Y_SCALE/><X_NAME>wavelength</X_NAME><X_UNITS>nm</X_UNITS><X_SCALE/><ATS><AT><AT_NAME>thickness</AT_NAME><AT_VALUE>0.25</AT_VALUE><AT_UNIT>mm</AT_UNIT></AT></ATS><MISC/><DATA>[["208","0.983"],["226","0.982"],["353","1.11"],["371","1.11"],["391","1.51"],["399","2.76"],["403","3.74"],["410","6.42"],["415","10.5"],["420","13.6"],["431","19.3"],["439","22.1"],["443","23.9"],["450","25.5"],["460","27.2"],["470","28.4"],["480","29.4"],["490","30.3"],["500","31.2"],["510","32.1"],["520","33.0"],["530","33.6"],["540","34.3"],["550","35.0"],["560","36.1"],["570","36.9"],["580","37.5"],["590","38.3"],["600","39.1"],["610","39.7"],["620","40.3"],["630","41.0"],["640","41.4"],["650","41.9"],["660","42.4"],["670","43.0"],["680","43.3"],["690","43.9"],["700","44.4"],["710","44.8"],["720","45.3"],["730","45.7"],["740","46.1"],["750","46.6"],["760","47.1"],["770","47.6"],["780","47.9"],["790","48.3"],["800","48.6"],["810","49.0"],["820","49.5"],["830","50.0"],["840","50.4"],["850","50.7"],["860","51.0"],["870","51.3"],["880","51.6"],["890","51.8"],["900","52.2"],["910","52.5"],["920","52.8"],["930","53.2"],["940","53.5"],["950","53.8"],["960","54.1"],["970","54.4"],["980","54.6"],["990","54.9"],["1000","55.1"],["1010","55.4"],["1020","55.6"],["1030","55.8"],["1040","56.1"],["1050","56.3"],["1060","56.6"],["1070","56.8"],["1080","57.0"],["1090","57.2"],["1100","57.4"],["1110","57.7"],["1120","57.9"],["1130","58.1"],["1140","58.4"],["1150","58.6"],["1160","58.8"],["1170","59.1"],["1180","59.3"],["1190","59.5"]]</DATA></FACT><FACT VER="2.0" NAME="PR" CITID="460485"><CHEMSYNTH>1</CHEMSYNTH><STAGE><CONDITIONS>ethanol; 12 h</CONDITIONS><PROCESSES>ball milling</PROCESSES><STARTINGS><STARTING><ITEM ID="3" TYPE="single compound" VER="1.5" TITLE="" HASH="67028309f0a7bd52622e3714e64b1a87"><NAMES><NAME>potassium carbonate</NAME></NAMES><FORMULA>K2CO3</FORMULA><HILL>CK2O3</HILL><ELEMENTS><E>C</E><E>K</E><E>O</E></ELEMENTS></ITEM></STARTING><STARTING><ITEM ID="4" TYPE="single compound" VER="2.0l" TITLE="" HASH="3ae30157d432256bf46fc4fa0981dcd5"><NAMES><NAME>sodium carbonate</NAME></NAMES><FORMULA>Na2CO3</FORMULA><HILL>CNa2O3</HILL><ELEMENTS><E>C</E><E>Na</E><E>O</E></ELEMENTS></ITEM></STARTING><STARTING><ITEM ID="5" VER="2.0l" TYPE="single compound" HASH="9930a910eee5a717b5ba7fae43153ecf"><NAMES><NAME>niobia</NAME><NAME>niobium oxide</NAME><NAME>niobium pentoxide</NAME><NAME>niobium(V) oxide</NAME></NAMES><FORMULA>Nb2O5</FORMULA><HILL>Nb2O5</HILL><ELEMENTS><E>Nb</E><E>O</E></ELEMENTS></ITEM></STARTING><STARTING><ITEM ID="6" TYPE="single compound" VER="1.5" TITLE=""
