Repository: dalerxli/transmission

# trasmittance
find refractive index from transmittance

File: data/A473728.1.xml (part 1 of 2)
<?xml version="1.0"?>
<ROOT><CIT ID="473728"><DOI>10.1007/s10971-014-3612-1</DOI><JOURNAL>J. Sol-Gel Sci. Technol.</JOURNAL><YEAR>2015</YEAR><VOL>74</VOL><ISSUE>2</ISSUE><AUTHOR>E. L&#xF3;pez-Mena</AUTHOR><AUTHOR>S. Jim&#xE9;nez-Sandoval</AUTHOR><AUTHOR>O. Jim&#xE9;nez-Sandoval</AUTHOR><TITLE>ZnO thin films prepared at low annealing temperatures, from a novel, simple sol-gel precursor solution</TITLE><STARTPAGE>419</STARTPAGE><ENDPAGE>424</ENDPAGE></CIT><CERAMICS><CERAMIC><ITEM ID="2" VER="1.0" TYPE="glass/ceramic" HASH="16e10d4ca96d550d6273055b24a55680" HASH3="16e10d4ca96d550d6273055b24a55680" GHASH="4232c79e61969b24095edd6fb7b2cb07"><NAMES><NAME>zinc oxide</NAME></NAMES><CLASS>ceramic</CLASS><MODIFICATION>wurtzite</MODIFICATION><ATTRIBUTE/><COMPOSITION><COMPONENT><FORMULA>ZnO</FORMULA><HILL>OZn</HILL><ELEMENTS><E>O</E><E>Zn</E></ELEMENTS><AMOUNT/><AMOUNT_UNIT/><ADDITIVE>0</ADDITIVE></COMPONENT></COMPOSITION><HILL_BASE>OZn</HILL_BASE><HILL_ADDS/><COMBINEDHILL>OZn</COMBINEDHILL><COMBINEDHILL2/><PRECISEHILL>OZn</PRECISEHILL><PRECISEHILL2/><ADDITIONMODE/></ITEM><FACTS><FACT VER="2.1" NAME="QUAL" CITID="473728"><PROPERTY><MEASURED>2</MEASURED><NAME>unit cell parameters</NAME><DEP>annealing temperature</DEP><NEG>0</NEG></PROPERTY></FACT><FACT VER="2.1" NAME="QUAL" CITID="473728"><PROPERTY><MEASURED>2</MEASURED><NAME>optical band gap</NAME><DEP>annealing temperature</DEP><NEG>0</NEG></PROPERTY></FACT><FACT VER="1.0" NAME="GCQUAN" CITID="473728"><PROPERTY><NAME>grain size</NAME><VAL>16</VAL><VAL_MIN>16</VAL_MIN><VAL_MAX>16</VAL_MAX><VALUNIT>nm</VALUNIT><ATS><AT><AT_NAME>annealing temperature</AT_NAME><AT_VALUE>100</AT_VALUE><AT_UNIT>&#xB0;C</AT_UNIT></AT></ATS><MISC/></PROPERTY></FACT><FACT VER="1.0" NAME="GCQUAN" CITID="473728"><PROPERTY><NAME>grain size</NAME><VAL>18</VAL><VAL_MIN>18</VAL_MIN><VAL_MAX>18</VAL_MAX><VALUNIT>nm</VALUNIT><ATS><AT><AT_NAME>annealing temperature</AT_NAME><AT_VALUE>200</AT_VALUE><AT_UNIT>&#xB0;C</AT_UNIT></AT></ATS><MISC/></PROPERTY></FACT><FACT VER="1.0" NAME="GCQUAN" CITID="473728"><PROPERTY><NAME>grain size</NAME><VAL>16</VAL><VAL_MIN>16</VAL_MIN><VAL_MAX>16</VAL_MAX><VALUNIT>nm</VALUNIT><ATS><AT><AT_NAME>annealing temperature</AT_NAME><AT_VALUE>300</AT_VALUE><AT_UNIT>&#xB0;C</AT_UNIT></AT></ATS><MISC/></PROPERTY></FACT><FACT VER="1.0" NAME="GCQUAN" CITID="473728"><PROPERTY><NAME>grain size</NAME><VAL>21</VAL><VAL_MIN>21</VAL_MIN><VAL_MAX>21</VAL_MAX><VALUNIT>nm</VALUNIT><ATS><AT><AT_NAME>annealing temperature</AT_NAME><AT_VALUE>400</AT_VALUE><AT_UNIT>&#xB0;C</AT_UNIT></AT></ATS><MISC/></PROPERTY></FACT><FACT VER="1.0" NAME="GCQUAN" CITID="473728"><PROPERTY><NAME>grain size</NAME><VAL>25</VAL><VAL_MIN>25</VAL_MIN><VAL_MAX>25</VAL_MAX><VALUNIT>nm</VALUNIT><ATS><AT><AT_NAME>annealing temperature</AT_NAME><AT_VALUE>500</AT_VALUE><AT_UNIT>&#xB0;C</AT_UNIT></AT></ATS><MISC/></PROPERTY></FACT><FACT NAME="CHAR" VER="2.1" CITID="473728"><NAME>XRD/X-ray diffraction</NAME><SPECTRUM>1</SPECTRUM><DEP>annealing temperature</DEP></FACT><FACT NAME="MICR" VER="2.1" CITID="473728"><MICROSCOPY>SEM</MICROSCOPY></FACT><FACT VER="2.0" NAME="PR" CITID="473728"><CHEMSYNTH>1</CHEMSYNTH><STAGE><CONDITIONS>methanol; stirring; 24 h</CONDITIONS><STARTINGS><STARTING><ITEM ID="1" VER="2.0l" TYPE="single compound" HASH="e6c1ae9fae1a7027c77b16f3d7721de1"><NAMES><NAME>zinc acetate dihydrate</NAME></NAMES><FORMULA>C4H10O6Zn</FORMULA><HILL>C4H10O6Zn</HILL><ELEMENTS><E>C</E><E>H</E><E>O</E><E>Zn</E></ELEMENTS><MOL>
  Mrv0541 07291312302D          

 11  6  0  0  0  0            999 V2000
   -0.0589   -4.9794    0.0000 Zn  0  2  0  0  0  0  0  0  0  0  0  0
    2.6812   -2.2025    0.0000 C   0  0  0  0  0  0  0  0  0  0  0  0
    2.2687   -2.9170    0.0000 C   0  0  0  0  0  0  0  0  0  0  0  0
    2.6812   -3.6314    0.0000 O   0  5  0  0  0  0  0  0  0  0  0  0
    1.4437   -2.9170    0.0000 O   0  0  0  0  0  0  0  0  0  0  0  0
    0.0000   -2.3056    0.0000 C   0  0  0  0  0  0  0  0  0  0  0  0
   -0.4125   -3.0200    0.0000 C   0  0  0  0  0  0  0  0  0  0  0  0
    0.0000   -3.7345    0.0000 O   0  5  0  0  0  0  0  0  0  0  0  0
   -1.2375   -3.0200    0.0000 O   0  0  0  0  0  0  0  0  0  0  0  0
    2.2098   -5.6277    0.0000 O   0  0  0  0  0  0  0  0  0  0  0  0
    2.9759   -4.7438    0.0000 O   0  0  0  0  0  0  0  0  0  0  0  0
  2  3  1  0  0  0  0
  3  4  1  0  0  0  0
  3  5  2  0  0  0  0
  6  7  1  0  0  0  0
  7  8  1  0  0  0  0
  7  9  2  0  0  0  0
M  CHG  3   1   2   4  -1   8  -1
M  END
</MOL><INCHIKEY>BEAZKUGSCHFXIQ-UHFFFAOYSA-L</INCHIKEY></ITEM></STARTING></STARTINGS></STAGE><STAGE><PROCESSES>dip coating</PROCESSES></STAGE><STAGE><CONDITIONS>100 &#xB0;C; 1 h</CONDITIONS></STAGE><STAGE><PROCESSES>2x12</PROCESSES></STAGE><STAGE><CONDITIONS>100-500 &#xB0;C; 3 h</CONDITIONS><PROCESSES>annealing</PROCESSES></STAGE></FACT><FACT VER="2.0" NAME="PLOT" CITID="473728"><SPECTRUM_NAME>IR spectrum</SPECTRUM_NAME><PLOT_TYPE>linear</PLOT_TYPE><Y_NAME>transmittance, T</Y_NAME><Y_UNITS>a.u.</Y_UNITS><Y_SCALE/><X_NAME>wavenumber</X_NAME><X_UNITS>cm&lt;sup&gt;-1&lt;/sup&gt;</X_UNITS><X_SCALE/><ATS><AT><AT_NAME>annealing temperature</AT_NAME><AT_VALUE>100</AT_VALUE><AT_UNIT>&#xB0;C</AT_UNIT></AT></ATS><MISC/><DATA>[["363","118"],["370","91.4"],["375","67.9"],["386","69.6"],["394","61.3"],["418","36.7"],["437","64.0"],["445","93.0"],["460","128"],["475","140"],["490","146"],["505","153"],["520","160"],["535","162"],["550","162"],["565","171"],["580","154"],["585","123"],["603","93.5"],["610","136"],["625","199"],["640","201"],["655","200"],["670","202"],["685","204"],["700","188"],["715","176"],["730","177"],["745","183"],["760","185"],["775","187"],["790","187"],["805","186"],["820","193"],["835","190"],["850","183"],["865","179"],["880","180"],["895","185"],["910","191"],["925","194"],["940","193"],["955","195"],["970","200"],["985","205"],["1000","207"],["1020","211"],["1030","211"],["1040","211"],["1060","207"],["1070","189"],["1090","177"],["1100","193"],["1120","210"],["1130","215"],["1150","218"],["1160","220"],["1180","222"],["1190","224"],["1210","225"],["1220","225"],["1240","223"],["1250","223"],["1270","221"],["1280","221"],["1300","221"],["1310","221"],["1330","221"],["1340","220"],["1360","218"],["1370","215"],["1390","210"],["1400","208"],["1420","206"],["1430","209"],["1450","217"],["1460","222"],["1480","224"],["1490","226"],["1510","225"],["1520","220"],["1540","213"],["1550","210"],["1570","212"],["1580","216"],["1600","223"],["1610","229"],["1630","232"],["1640","234"],["1660","235"],["1670","235"],["1690","237"],["1700","237"],["1720","238"],["1730","238"],["1750","239"],["1760","239"],["1780","240"],["1800","240"],["1810","240"],["1820","241"],["1840","241"],["1850","241"],["1870","242"],["1880","243"],["1900","242"],["1920","243"],["1930","243"],["1940","244"],["1960","244"],["1970","244"],["1990","244"],["2000","246"],["2020","245"],["2030","246"],["2050","247"],["2060","247"],["2080","247"],["2100","248"],["2110","248"],["2120","249"],["2140","250"],["2160","250"],["2170","251"],["2180","251"],["2200","251"],["2220","253"],["2230","253"],["2240","251"],["2260","251"],["2280","253"],["2290","253"],["2300","253"],["2320","253"],["2340","254"],["2350","255"],["2360","255"],["2380","256"],["2400","256"],["2410","257"],["2420","257"],["2440","258"],["2460","258"],["2470","259"],["2480","260"],["2500","260"],["2520","260"],["2530","261"],["2540","261"],["2560","262"],["2580","263"],["2590","263"],["2600","264"],["2620","264"],["2640","264"],["2650","265"],["2660","265"],["2680","265"],["2700","265"],["2710","267"],["2720","267"],["2740","267"],["2760","267"],["2770","268"],["2780","268"],["2800","268"],["2820","268"],["2830","268"],["2840","268"],["2860","270"],["2880","270"],["2890","269"],["2900","268"],["2920","268"],["2940","268"],["2950","268"],["2960","270"],["2980","270"],["3000","270"],["3010","271"],["3020","272"],["3040","272"],["3060","272"],["3070","272"],["3080","273"],["3100","272"],["3120","273"],["3130","273"],["3140","273"],["3160","273"],["3180","273"],["3190","273"],["3200","272"],["3220","273"],["3240","273"],["3250","273"],["3260","273"],["3280","273"],["3300","273"],["3310","273"],["3320","272"],["3340","272"],["3360","271"],["3370","271"],["3380","272"],["3400","273"],["3420","273"],["3430","275"],["3440","276"],["3460","277"],["3480","278"],["3490","280"],["3500","282"],["3520","283"],["3540","285"],["3550","288"],["3560","290"],["3580","293"],["3600","296"],["3610","298"],["3620","300"],["3640","302"],["3660","303"],["3670","304"],["3680","305"],["3700","307"],["3720","306"],["3730","308"],["3740","309"],["3760","310"],["3780","310"],["3790","311"],["3800","312"],["3820","313"],["3840","314"],["3850","315"],["3860","315"],["3880","317"],["3900","318"],["3910","318"],["3920","320"],["3940","320"],["3960","321"]]</DATA></FACT><FACT VER="2.0" NAME="PLOT" CITID="473728"><SPECTRUM_NAME>IR spectrum</SPECTRUM_NAME><PLOT_TYPE>linear</PLOT_TYPE><Y_NAME>transmittance, T</Y_NAME><Y_UNITS>a.u.</Y_UNITS><Y_SCALE/><X_NAME>wavenumber</X_NAME><X_UNITS>cm&lt;sup&gt;-1&lt;/sup&gt;</X_UNITS><X_SCALE/><ATS><AT><AT_NAME>annealing temperature</AT_NAME><AT_VALUE>200</AT_VALUE><AT_UNIT>&#xB0;C</AT_UNIT></AT></ATS><MISC/><DATA>[["355","227"],["370","165"],["385","143"],["400","132"],["420","162"],["430","210"],["445","244"],["460","258"],["475","261"],["490","263"],["505","273"],["520","275"],["535","275"],["550","282"],["565","280"],["580","232"],["595","208"],["610","310"],["625","313"],["640","321"],["655","314"],["670","316"],["685","308"],["700","291"],["715","287"],["730","295"],["745","298"],["760","299"],["775","302"],["790","297"],["805","304"],["820","304"],["835","297"],["850","294"],["865","294"],["880","295"],["895","302"],["910","306"],["925","307"],["940","307"],["955","310"],["970","316"],["985","318"],["1000","321"],["1010","323"],["1030","323"],["1040","321"],["1060","307"],["1080","289"],["1090","293"],["1100","317"],["1120","325"],["1140","328"],["1150","330"],["1160","333"],["1180","335"],["1190","335"],["1210","335"],["1220","335"],["1240","334"],["1250","333"],["1270","332"],["1280","333"],["1300","334"],["1310","332"],["1330","332"],["1340","330"],["1360","328"],["1370","326"],["1390","322"],["1400","324"],["1420","322"],["1430","326"],["1450","329"],["1460","332"],["1480","332"],["1500","339"],["1510","335"],["1520","339"],["1540","331"],["1560","336"],["1570","337"],["1580","342"],["1600","340"],["1620","345"],["1630","345"],["1640","348"],["1660","347"],["1670","347"],["1690","346"],["1700","348"],["1720","348"],["1730","350"],["1750","350"],["1760","350"],["1780","350"],["1800","353"],["1810","349"],["1820","352"],["1840","352"],["1850","352"],["1870","352"],["1880","352"],["1900","354"],["1910","354"],["1930","354"],["1940","355"],["1960","355"],["1980","355"],["1990","355"],["2000","357"],["2020","357"],["2040","357"],["2050","358"],["2060","358"],["2080","358"],["2100","360"],["2110","360"],["2120","361"],["2140","361"],["2160","361"],["2170","362"],["2180","362"],["2200","363"],["2220","364"],["2230","364"],["2240","364"],["2260","363"],["2280","364"],["2290","364"],["2300","365"],["2320","365"],["2340","365"],["2350","367"],["2360","367"],["2380","368"],["2400","368"],["2410","368"],["2420","369"],["2440","370"],["2460","370"],["2470","371"],["2480","371"],["2500","371"],["2520","372"],["2530","372"],["2540","374"],["2560","374"],["2580","374"],["2590","375"],["2600","375"],["2620","375"],["2640","377"],["2650","377"],["2660","377"],["2680","377"],["2700","378"],["2710","378"],["2720","378"],["2740","379"],["2760","380"],["2770","380"],["2780","380"],["2800","381"],["2820","381"],["2830","380"],["2840","381"],["2860","381"],["2880","381"],["2890","381"],["2900","381"],["2920","382"],["2940","381"],["2950","382"],["2960","382"],["2980","382"],["3000","384"],["3010","384"],["3020","384"],["3040","385"],["3060","384"],["3070","385"],["3080","384"],["3100","385"],["3120","385"],["3130","386"],["3140","386"],["3160","386"],["3180","386"],["3190","387"],["3200","387"],["3220","387"],["3240","387"],["3250","387"],["3260","386"],["3280","387"],["3300","387"],["3310","387"],["3320","387"],["3340","386"],["3360","387"],["3370","387"],["3380","389"],["3400","388"],["3420","390"],["3430","391"],["3440","392"],["3460","393"],["3480","395"],["3490","396"],["3500","397"],["3520","399"],["3540","401"],["3550","403"],["3560","407"],["3580","409"],["3600","412"],["3610","415"],["3620","415"],["3640","416"],["3660","417"],["3670","419"],["3680","420"],["3700","419"],["3720","421"],["3730","422"],["3740","423"],["3760","424"],["3780","425"],["3790","426"],["3800","426"],["3820","428"],["3840","429"],["3850","429"],["3860","430"],["3880","431"],["3900","432"],["3910","432"],["3920","434"],["3940","434"],["3960","445"]]</DATA></FACT><FACT VER="2.0" NAME="PLOT" CITID="473728"><SPECTRUM_NAME>IR spectrum</SPECTRUM_NAME><PLOT_TYPE>linear</PLOT_TYPE><Y_NAME>transmittance, T</Y_NAME><Y_UNITS>a.u.</Y_UNITS><Y_SCALE/><X_NAME>wavenumber</X_NAME><X_UNITS>cm&lt;sup&gt;-1&lt;/sup&gt;</X_UNITS><X_SCALE/><ATS><AT><AT_NAME>annealing temperature</AT_NAME><AT_VALUE>300</AT_VALUE><AT_UNIT>&#xB0;C</AT_UNIT></AT></ATS><MISC/><DATA>[["340","382"],["355","302"],["370","286"],["385","274"],["400","329"],["415","378"],["430","401"],["445","406"],["460","415"],["475","415"],["490","421"],["505","429"],["520","428"],["535","435"],["550","432"],["565","399"],["580","362"],["595","453"],["610","469"],["624","498"],["640","470"],["655","472"],["670","465"],["685","450"],["700","440"],["715","448"],["730","452"],["745","453"],["760","457"],["775","453"],["790","457"],["805","460"],["820","456"],["835","451"],["850","449"],["865","451"],["880","459"],["895","463"],["910","462"],["925","462"],["940","466"],["955","471"],["970","474"],["985","477"],["1000","478"],["1010","478"],["1030","474"],["1040","461"],["1060","442"],["1070","436"],["1090","468"],["1100","480"],["1120","483"],["1140","485"],["1150","488"],["1160","490"],["1180","491"],["1190","491"],["1210","490"],["1220","490"],["1240","489"],["1260","488"],["1270","490"],["1280","490"],["1300","492"],["1320","491"],["1330","485"],["1350","481"],["1360","494"],["1380","472"],["1390","490"],["1400","480"],["1410","496"],["1420","475"],["1440","488"],["1450","511"],["1470","484"],["1470","523"],["1480","507"],["1500","477"],["1510","535"],["1520","498"],["1540","475"],["1550","497"],["1570","497"],["1580","512"],["1600","492"],["1610","554"],["1620","517"],["1630","488"],["1640","505"],["1660","478"],["1670","521"],["1690","509"],["1700","516"],["1720","500"],["1730","524"],["1750","513"],["1760","507"],["1780","515"],["1790","508"],["1810","508"],["1820","509"],["1840","509"],["1860","510"],["1870","509"],["1880","510"],["1900","512"],["1910","512"],["1930","511"],["1940","512"],["1960","513"],["1970","514"],["1990","514"],["2000","514"],["2020","516"],["2040","516"],["2050","516"],["2060","517"],["2080","517"],["2100","518"],["2110","518"],["2120","519"],["2140","519"],["2160","519"],["2170","521"],["2180","521"],["2200","521"],["2220","522"],["2230","522"],["2240","523"],["2260","523"],["2280","523"],["2290","524"],["2300","523"],["2320","524"],["2340","525"],["2350","525"],["2360","527"],["2380","527"],["2390","527"],["2410","528"],["2420","528"],["2440","529"],["2460","529"],["2470","529"],["2480","530"],["2500","531"],["2520","531"],["2530","532"],["2540","532"],["2560","532"],["2580","534"],["2590","534"],["2600","535"],["2620","535"],["2640","535"],["2650","536"],["2660","536"],["2680","536"],["2700","538"],["2710","538"],["2720","538"],["2740","538"],["2760","539"],["2770","540"],["2780","541"],["2800","540"],["2820","540"],["2830","541"],["2840","541"],["2860","541"],["2880","541"],["2890","542"],["2900","542"],["2920","544"],["2940","544"],["2950","545"],["2960","544"],["2980","545"],["3000","545"],["3010","546"],["3020","546"],["3040","547"],["3060","547"],["3070","546"],["3080","548"],["3100","548"],["3120","548"],["3130","549"],["3140","549"],["3160","549"],["3180","550"],["3190","550"],["3200","551"],["3220","551"],["3240","552"],["3250","552"],["3260","552"],["3280","553"],["3300","552"],["3310","553"],["3320","553"],["3340","554"],["3360","554"],["3370","555"],["3380","555"],["3400","557"],["3420","558"],["3430","559"],["3440","559"],["3460","561"],["3480","563"],["3490","564"],["3500","566"],["3520","566"],["3540","568"],["3550","570"],["3560","574"],["3580","578"],["3600","577"],["3610","576"],["3620","579"],["3640","578"],["3660","581"],["3670","584"],["3680","585"],["3700","583"],["3720","583"],["3730","587"],["3740","589"],["3760","587"],["3780","588"],["3790","589"],["3800","590"],["3820","593"],["3840","592"],["3850","593"],["3860","593"],["3880","594"],["3900","596"],["3910","596"],["3920","598"],["3940","605"]]</DATA></FACT><FACT VER="2.0" NAME="PLOT" CITID="473728"><SPECTRUM_NAME>IR spectrum</SPECTRUM_NAME><PLOT_TYPE>linear</PLOT_TYPE><Y_NAME>transmittance, T</Y_NAME><Y_UNITS>a.u.</Y_UNITS><Y_SCALE/><X_NAME>wavenumber</X_NAME><X_UNITS>cm&lt;sup&gt;-1&lt;/sup&gt;</X_UNITS><X_SCALE/><ATS><AT><AT_NAME>annealing temperature</AT_NAME><AT_VALUE>400</AT_VALUE><AT_UNIT>&#xB0;C</AT_UNIT></AT></ATS><MISC/><DATA>[["325","520"],["340","448"],["355","412"],["370","408"],["385","484"],["400","548"],["415","557"],["430","570"],["445","569"],["460","563"],["475","576"],["490","579"],["505","579"],["520","586"],["535","588"],["550","565"],["565","518"],["580","583"],["595","621"],["610","624"],["617","598"],["640","622"],["655","622"],["670","605"],["685","592"],["700","599"],["715","603"],["730","604"],["745","608"],["760","605"],["775","607"],["790","612"],["805","608"],["820","603"],["835","601"],["850","603"],["865","608"],["880","612"],["895","614"],["910","614"],["925","616"],["940","619"],["955","623"],["970","625"],["985","626"],["1000","626"],["1020","625"],["1030","616"],["1040","593"],["1060","586"],["1070","610"],["1090","626"],["1100","630"],["1120","633"],["1130","635"],["1150","637"],["1160","638"],["1180","639"],["1190","638"],["1210","636"],["1220","635"],["1240","635"],["1250","634"],["1270","637"],["1290","639"],["1310","646"],["1320","635"],["1330","632"],["1350","621"],["1350","646"],["1370","642"],["1380","593"],["1410","617"],["1420","656"],["1440","636"],["1450","630"],["1460","703"],["1480","644"],["1500","684"],["1510","624"],["1520","656"],["1540","647"],["1560","682"],["1570","635"],["1580","600"],["1600","679"],["1610","646"],["1630","618"],["1640","681"],["1660","618"],["1680","620"],["1700","632"],["1700","669"],["1710","630"],["1740","630"],["1750","659"],["1770","638"],["1780","656"],["1790","671"],["1810","666"],["1820","654"],["1840","664"],["1850","659"],["1870","663"],["1880","657"],["1900","657"],["1920","659"],["1930","659"],["1940","659"],["1960","659"],["1970","659"],["1990","660"],["2000","660"],["2020","661"],["2030","661"],["2050","662"],["2060","663"],["2080","663"],["2100","664"],["2110","665"],["2120","665"],["2140","665"],["2160","666"],["2170","666"],["2180","667"],["2200","667"],["2220","668"],["2230","670"],["2240","672"],["2260","670"],["2280","677"],["2290","673"],["2300","673"],["2320","674"],["2340","671"],["2350","672"],["2360","672"],["2380","672"],["2400","673"],["2410","674"],["2420","675"],["2440","675"],["2460","675"],["2470","676"],["2480","676"],["2500","678"],["2520","678"],["2530","678"],["2540","679"],["2560","679"],["2580","680"],["2590","681"],["2600","681"],["2620","681"],["2640","682"],["2650","682"],["2660","683"],["2680","683"],["2700","684"],["2710","685"],["2720","686"],["2740","686"],["2760","686"],["2770","687"],["2780","687"],["2800","687"],["2820","688"],["2830","688"],["2840","689"],["2860","689"],["2880","689"],["2890","691"],["2900","691"],["2920","692"],["2940","693"],["2950","693"],["2960","694"],["2980","693"],["3000","694"],["3010","694"],["3020","694"],["3040","695"],["3060","696"],["3070","697"],["3080","697"],["3100","698"],["3120","698"],["3130","698"],["3140","699"],["3160","700"],["3180","701"],["3190","702"],["3200","702"],["3220","703"],["3240","703"],["3250","703"],["3260","705"],["3280","705"],["3300","706"],["3310","706"],["3320","707"],["3340","708"],["3360","708"],["3370","708"],["3380","712"],["3400","712"],["3420","713"],["3430","713"],["3440","719"],["3460","719"],["3480","720"],["3490","726"],["3500","728"],["3520","720"],["3540","726"],["3550","731"],["3560","726"],["3580","730"],["3590","740"],["3600","716"],["3610","748"],["3620","727"],["3640","721"],["3660","735"],["3670","744"],["3680","758"],["3690","728"],["3700","734"],["3720","726"],["3730","749"],["3750","712"],["3760","735"],["3780","724"],["3790","734"],["3810","750"],["3820","734"],["3830","754"],["3850","741"],["3860","747"],["3880","747"],["3900","744"],["3910","745"],["3920","745"]]</DATA></FACT><FACT VER="2.0" NAME="PLOT" CITID="473728"><SPECTRUM_NAME>IR spectrum</SPECTRUM_NAME><PLOT_TYPE>linear</PLOT_TYPE><Y_NAME>transmittance, T</Y_NAME><Y_UNITS>a.u.</Y_UNITS><Y_SCALE/><X_NAME>wavenumber</X_NAME><X_UNITS>cm&lt;sup&gt;-1&lt;/sup&gt;</X_UNITS><X_SCALE/><ATS><AT><AT_NAME>annealing temperature</AT_NAME><AT_VALUE>500</AT_VALUE><AT_UNIT>&#xB0;C</AT_UNIT></AT></ATS><MISC/><DATA>[["380","654"],["380","667"],["384","590"],["385","603"],["385","612"],["385","621"],["389","570"],["408","561"],["409","548"],["424","577"],["424","590"],["429","607"],["429","615"],["429","624"],["429","633"],["435","651"],["435","660"],["440","672"],["440","680"],["445","693"],["450","703"],["455","709"],["460","724"],["467","733"],["482","725"],["512","725"],["529","728"],["557","734"],["584","737"],["589","745"],["604","721"],["618","674"],["620","684"],["621","699"],["621","708"],["633","717"],["634","726"],["634","735"],["639","752"],["639","765"],["651","774"],["676","778"],["676","786"],["676","795"],["676","804"],["676","813"],["676","822"],["676","831"],["706","776"],["723","766"],["730","756"],["743","748"],["765","754"],["795","759"],["825","760"],["855","764"],["884","756"],["914","758"],["944","767"],["974","768"],["1000","774"],["1030","778"],["1060","778"],["1090","772"],["1100","759"],["1110","742"],["1130","754"],["1140","767"],["1150","780"],["1180","785"],["1210","790"],["1240","791"],["1270","790"],["1300","789"],["1330","790"],["1360","791"],["1390","793"],["1420","792"],["1440","798"],["1450","811"],["1450","788"],["1470","787"],["1480","794"],["1480","778"],["1510","798"],["1520","786"],["1530","772"],["1540","796"],["1550","787"],["1570","776"],["1570","805"],["1580","813"],["1600","802"],["1620","782"],["1620","788"],["1630","802"],["1640","811"],["1640","823"],["1660","803"],["1660","788"],["1660","778"],["1680","810"],["1700","828"],["1700","818"],["1710","806"],["1730","806"],["1740","814"],["1740","801"],["1740","826"],["1770","804"],["1800","808"],["1830","808"],["1860","809"],["1890","810"],["1920","811"],["1950","811"],["1980","813"],["2010","814"],["2040","815"],["2070","816"],["2090","817"],["2120","819"],["2160","820"],["2180","820"],["2210","822"],["2240","823"],["2270","824"],["2300","824"],["2330","825"],["2360","827"],["2390","828"],["2420","829"],["2450","830"],["2490","832"],["2520","833"],["2550","834"],["2570","835"],["2610","836"],["2640","838"],["2670","839"],["2700","840"],["2730","841"],["2760","842"],["2800","843"],["2830","845"],["2850","845"],["2880","846"],["2930","848"],["2940","848"],["2970","849"],["3000","851"],["3030","852"],["3060","854"],["3090","855"],["3120","856"],["3150","857"],["3180","859"],["3210","860"],["3240","862"],["3270","863"],["3300","864"],["3330","865"],["3360","867"],["3390","868"],["3420","869"],["3450","871"],["3480","872"],["3510","873"],["3540","875"],["3570","877"],["3600","879"],["3630","881"],["3660","882"],["3690","883"],["3720","887"],["3750","886"],["3780","889"],["3810","891"],["3840","892"],["3870","894"],["3900","896"],["3930","899"],["3960","901"],["3980","903"]]</DATA></FACT><FACT VER="2.0" NAME="PLOT" CITID="473728"><SPECTRUM_NAME>Optical transmission spectrum</SPECTRUM_NAME><PLOT_TYPE>linear</PLOT_TYPE><Y_NAME>transmittance, T</Y_NAME><Y_UNITS>%</Y_UNITS><Y_SCALE/><X_NAME>wavelength</X_NAME><X_UNITS>nm</X_UNITS><X_SCALE/><ATS><AT><AT_NAME>annealing temperature</AT_NAME><AT_VALUE>100</AT_VALUE><AT_UNIT>&#xB0;C</AT_UNIT></AT></ATS><MISC/><DATA>[["204","0.00"],["208","0.00"],["212","0.00"],["216","0.00"],["220","0.00"],["224","0.00"],["228","0.00"],["232","0.00"],["236","0.00"],["240","0.00"],["244","0.00"],["248","0.00"],["252","0.00"],["256","0.00"],["260","0.00"],["264","0.00"],["268","0.00"],["272","0.00"],["276","0.00"],["280","0.00"],["284","0"],["288","0"],["292","0"],["296","0"],["300","0"],["304","0"],["308","0"],["312","0.155"],["316","0.295"],["320","0.284"],["324","0.595"],["328","0.607"],["332","0.886"],["336","1.02"],["340","1.17"],["344","1.17"],["348","1.16"],["352","1.44"],["356","2.05"],["360","3.45"],["364","5.82"],["368","18.1"],["372","28.9"],["376","46.6"],["380","62.9"],["384","69.8"],["388","77.9"],["392","81.9"],["396","86.6"],["400","88.6"],["404","90.0"],["408","91.0"],["412","91.8"],["416","92.5"],["420","93.0"],["424","93.3"],["428","93.6"],["432","93.9"],["436","94.2"],["440","94.2"],["444","94.4"],["448","94.2"],["452","94.2"],["456","94.2"],["460","93.9"],["464","93.9"],["468","93.8"],["472","93.3"],["476","93.1"],["480","92.8"],["484","92.5"],["488","92.4"],["492","92.1"],["496","91.9"],["500","91.6"],["504","91.3"],["508","91.0"],["512","91.0"],["516","90.7"],["520","90.4"],["524","90.4"],["528","90.3"],["532","90.1"],["536","90.1"],["540","89.9"],["544","89.8"],["548","89.8"],["552","89.8"],["556","89.8"],["560","89.8"],["564","89.8"],["568","89.8"],["572","89.8"],["576","89.8"],["580","90.1"],["584","90.1"],["588","90.1"],["592","90.1"],["596","90.4"],["600","90.4"],["604","90.4"],["608","90.7"],["612","90.7"],["616","91.0"],["620","91.0"],["624","91.1"],["628","91.3"],["632","91.3"],["636","91.6"],["640","91.6"],["644","91.6"],["648","91.9"],["652","91.9"],["656","92.0"],["660","92.2"],["664","92.3"],["668","92.4"],["672","92.5"],["676","92.5"],["680","92.7"],["684","92.8"],["688","92.7"],["692","92.7"],["696","93.0"],["700","93.0"],["704","93.0"],["708","93.0"],["712","93.0"],["716","93.0"],["720","93.0"],["724","93.0"],["728","93.0"],["732","93.0"],["736","93.0"],["740","93.0"],["744","93.0"],["748","93.0"],["752","93.0"],["756","93.0"],["760","93.0"],["764","93.0"],["768","93.0"],["772","92.7"],["776","92.7"],["780","92.7"],["784","92.7"],["788","92.7"],["792","92.5"],["796","92.5"],["800","92.5"],["804","92.2"],["808","92.2"],["812","92.1"],["816","91.9"],["820","91.9"],["824","91.9"],["828","91.6"],["832","91.6"],["836","91.3"],["840","91.3"],["844","91.2"],["848","91.0"],["852","91.0"],["856","90.7"],["860","90.7"],["864","90.6"],["868","90.4"],["872","90.4"],["876","90.1"],["880","90.1"],["884","89.8"],["888","89.8"],["892","89.8"],["896","89.5"],["900","89.5"],["904","89.2"],["908","89.3"],["912","89.0"],["916","88.9"],["920","88.6"],["924","88.7"],["928","88.5"],["932","88.4"],["936","88.1"],["940","88.1"],["944","88.1"],["948","87.8"],["952","87.8"],["956","87.6"],["960","87.5"],["964","87.3"],["968","87.2"],["972","87.2"],["976","86.9"],["980","86.9"],["984","86.8"],["988","86.6"],["992","86.6"],["996","86.4"]]</DATA></FACT><FACT VER="2.0" NAME="PLOT" CITID="473728"><SPECTRUM_NAME>Optical transmission spectrum</SPECTRUM_NAME><PLOT_TYPE>linear</PLOT_TYPE><Y_NAME>transmittance, T</Y_NAME><Y_UNITS>%</Y_UNITS><Y_SCALE/><X_NAME>wavelength</X_NAME><X_UNITS>nm</X_UNITS><X_SCALE/><ATS><AT><AT_NAME>annealing temperature</AT_NAME><AT_VALUE>200</AT_VALUE><AT_UNIT>&#xB0;C</AT_UNIT></AT></ATS><MISC/><DATA>[["202","0.457"],["206","0.462"],["210","0.467"],["214","0.472"],["218","0.477"],["222","0.482"],["226","0.487"],["230","0.490"],["234","0.332"],["238","0.500"],["242","0.507"],["246","0.512"],["250","0.517"],["254","0.522"],["258","0.527"],["262","0.531"],["266","0.536"],["270","0.541"],["274","0.546"],["278","0.551"],["282","0.556"],["286","0.561"],["290","0.566"],["294","0.571"],["298","0.576"],["302","0.581"],["306","0.594"],["310","0.911"],["314","0.895"],["318","1.22"],["322","1.17"],["326","1.48"],["330","1.49"],["334","1.64"],["338","1.79"],["342","1.80"],["346","1.80"],["350","1.80"],["354","2.11"],["358","2.73"],["365","7.20"],["366","11.7"],["369","20.9"],["372","42.9"],["376","59.6"],["379","70.5"],["382","83.7"],["386","86.8"],["390","89.5"],["394","91.2"],["398","92.5"],["402","93.3"],["406","93.6"],["410","94.0"],["414","94.2"],["418","94.2"],["422","94.2"],["426","93.9"],["430","93.5"],["434","93.1"],["438","92.8"],["442","92.3"],["446","91.9"],["450","91.5"],["454","91.0"],["458","90.7"],["462","90.2"],["466","89.9"],["470","89.5"],["474","89.0"],["478","88.7"],["482","88.4"],["486","88.1"],["490","87.9"],["494","87.8"],["498","87.6"],["502","87.4"],["506","87.3"],["510","87.3"],["514","87.3"],["518","87.2"],["522","87.0"],["526","87.0"],["530","87.2"],["534","87.3"],["538","87.3"],["542","87.4"],["546","87.7"],["550","87.7"],["554","87.8"],["558","88.0"],["562","88.1"],["566","88.3"],["570","88.5"],["574","88.6"],["578","88.9"],["582","88.9"],["586","89.1"],["590","89.4"],["594","89.5"],["598","89.8"],["602","90.1"],["606","90.2"],["610","90.3"],["614","90.7"],["618","90.9"],["622","90.9"],["626","91.3"],["630","91.3"],["634","91.6"],["638","91.6"],["642","91.9"],["646","92.0"],["650","92.2"],["654","92.3"],["658","92.5"],["662","92.5"],["666","92.8"],["670","92.8"],["674","93.1"],["678","93.1"],["682","93.1"],["686","93.4"],["690","93.4"],["694","93.4"],["698","93.4"],["702","93.4"],["706","93.6"],["710","93.7"],["714","93.7"],["718","93.7"],["722","93.7"],["726","93.7"],["730","93.7"],["734","93.7"],["738","93.7"],["742","93.4"],["746","93.4"],["750","93.5"],["754","93.5"],["758","93.5"],["762","93.5"],["766","93.2"],["770","93.2"],["774","93.2"],["778","93.0"],["782","92.9"],["786","92.9"],["790","92.8"],["794","92.6"],["798","92.6"],["802","92.3"],["806","92.4"],["810","92.3"],["814","92.1"],["818","92.1"],["822","91.8"],["826","91.8"],["830","91.7"],["834","91.5"],["838","91.5"],["842","91.2"],["846","91.2"],["850","90.9"],["854","91.0"],["858","90.9"],["862","90.7"],["866","90.7"],["870","90.4"],["874","90.4"],["878","90.1"],["882","90.1"],["886","89.8"],["890","89.8"],["894","89.5"],["898","89.5"],["902","89.2"],["906","89.3"],["910","89.1"],["914","89.0"],["918","89.0"],["922","88.7"],["926","88.6"],["930","88.4"],["934","88.4"],["938","88.1"],["942","88.1"],["946","87.9"],["950","87.9"],["954","87.8"],["958","87.6"],["962","87.6"],["966","87.4"],["970","87.3"],["974","87.3"],["978","87.0"],["982","87.0"],["986","87.1"],["990","86.7"]]</DATA></FACT><FACT VER="2.0" NAME="PLOT" CITID="473728"><SPECTRUM_NAME>Optical transmission spectrum</SPECTRUM_NAME><PLOT_TYPE>linear</PLOT_TYPE><Y_NAME>transmittance, T</Y_NAME><Y_UNITS>%</Y_UNITS><Y_SCALE/><X_NAME>wavelength</X_NAME><X_UNITS>nm</X_UNITS><X_SCALE/><ATS><AT><AT_NAME>annealing temperature</AT_NAME><AT_VALUE>300</AT_VALUE><AT_UNIT>&#xB0;C</AT_UNIT></AT></ATS><MISC/><DATA>[["212","0.207"],["216","0.216"],["220","0.498"],["224","0.211"],["228","0.499"],["232","0.240"],["236","0.537"],["240","0.400"],["244","0.407"],["248","0.368"],["252","0.589"],["256","0.284"],["260","0.442"],["264","0.278"],["268","0.299"],["272","0.306"],["276","0.312"],["280","0.319"],["284","0.326"],["288","0.332"],["292","0.339"],["296","0.345"],["300","0.352"],["304","0.358"],["308","0.486"],["312","0.662"],["316","0.671"],["320","0.677"],["324","0.684"],["328","0.685"],["332","0.921"],["336","0.996"],["340","1.00"],["344","1.01"],["348","1.05"],["352","1.13"],["356","1.22"],["360","1.30"],["364","1.38"],["368","2.01"],["373","7.91"],["379","21.5"],["387","49.2"],["392","60.6"],["397","68.8"],["403","79.4"],["407","82.8"],["411","84.7"],["416","86.3"],["420","87.5"],["424","88.4"],["428","89.3"],["432","90.1"],["436","90.7"],["440","91.3"],["444","91.6"],["448","91.9"],["452","92.0"],["457","92.3"],["461","92.3"],["465","92.6"],["469","92.7"],["473","92.7"],["477","92.5"],["481","92.4"],["485","92.3"],["489","92.1"],["492","92.1"],["496","91.8"],["500","91.7"],["504","91.6"],["508","91.5"],["512","91.3"],["516","91.2"],["520","91.0"],["524","91.0"],["528","90.8"],["532","90.7"],["536","90.7"],["540","90.5"],["544","90.4"],["548","90.5"],["552","90.5"],["556","90.5"],["560","90.5"],["564","90.5"],["568","90.5"],["572","90.5"],["576","90.6"],["580","90.8"],["584","90.8"],["588","90.8"],["592","90.9"],["596","91.1"],["600","91.1"],["604","91.1"],["608","91.4"],["612","91.4"],["616","91.5"],["620","91.7"],["624","91.8"],["628","92.0"],["632","92.1"],["636","92.1"],["641","92.2"],["645","92.4"],["649","92.4"],["653","92.7"],["657","92.7"],["661","92.7"],["665","93.0"],["669","93.0"],["673","93.1"],["677","93.3"],["681","93.3"],["685","93.3"],["689","93.6"],["693","93.6"],["697","93.9"],["701","94.2"],["705","94.2"],["709","94.2"],["713","94.2"],["717","94.3"],["721","94.4"],["725","94.5"],["729","94.6"],["733","94.6"],["737","94.6"],["741","94.6"],["745","94.6"],["749","94.6"],["753","94.6"],["757","94.6"],["761","94.5"],["765","94.4"],["769","94.3"],["773","94.3"],["777","94.3"],["781","94.3"],["785","94.4"],["789","94.2"],["793","94.1"],["797","94.1"],["801","94.1"],["805","94.0"],["809","93.8"],["813","93.8"],["817","93.9"],["821","93.6"],["825","93.5"],["829","93.6"],["833","93.4"],["837","93.3"],["841","93.3"],["845","93.2"],["849","93.0"],["853","93.0"],["857","92.9"],["861","92.7"],["865","92.7"],["869","92.6"],["873","92.5"],["877","92.5"],["880","92.2"],["884","92.2"],["888","92.1"],["892","91.9"],["896","91.9"],["900","91.8"],["904","91.6"],["908","91.6"],["912","91.3"],["916","91.4"],["920","91.1"],["924","91.1"],["928","91.1"],["932","90.8"],["936","90.8"],["940","90.5"],["944","90.5"],["948","90.5"],["952","90.3"],["956","90.3"],["960","90.2"],["964","90.0"],["968","90.0"],["972","89.7"],["976","89.7"],["980","89.7"],["984","89.4"],["988","89.4"],["992","89.3"],["996","89.2"],["1000","89.2"],["1000","89.2"],["1010","88.9"]]</DATA></FACT><FACT VER="2.0" NAME="PLOT" CITID="473728"><SPECTRUM_NAME>Optical transmission spectrum</SPECTRUM_NAME><PLOT_TYPE>linear</PLOT_TYPE><Y_NAME>transmittance, T</Y_NAME><Y_UNITS>%</Y_UNITS><Y_SCALE/><X_NAME>wavelength</X_NAME><X_UNITS>nm</X_UNITS><X_SCALE/><ATS><AT><AT_NAME>annealing temperature</AT_NAME><AT_VALUE>400</AT_VALUE><AT_UNIT>&#xB0;C</AT_UNIT></AT></ATS><MISC/><DATA>[["206","0.0521"],["210","0.0537"],["214","0.0554"],["218","0.0570"],["222","0.0592"],["226","0.0364"],["230","0.346"],["234","0.356"],["238","0.357"],["242","0.359"],["246","0.361"],["250","0.362"],["254","0.364"],["258","0.366"],["262","0.367"],["266","0.369"],["270","0.371"],["274","0.372"],["278","0.374"],["282","0.376"],["286","0.377"],["290","0.379"],["294","0.381"],["298","0.382"],["302","0.384"],["306","0.385"],["310","0.387"],["314","0.389"],["318","0.390"],["322","0.392"],["326","0.397"],["330","0.683"],["334","0.396"],["338","0.689"],["342","0.693"],["346","0.694"],["350","0.696"],["354","0.697"],["358","0.699"],["362","0.699"],["366","0.776"],["370","1.42"],["374","8.07"],["378","23.2"],["380","38.8"],["385","60.3"],["390","73.5"],["391","76.4"],["395","80.6"],["399","83.4"],["403","84.7"],["407","86.4"],["411","87.9"],["415","89.0"],["419","89.8"],["423","90.7"],["427","91.5"],["431","92.2"],["435","92.7"],["439","92.9"],["443","93.0"],["447","93.4"],["451","93.3"],["455","93.3"],["459","93.4"],["463","93.3"],["467","93.1"],["471","92.8"],["475","92.6"],["479","92.4"],["483","92.2"],["487","91.8"],["491","91.6"],["495","91.4"],["499","91.1"],["503","90.8"],["507","90.5"],["511","90.2"],["515","89.9"],["519","89.7"],["523","89.6"],["527","89.3"],["531","89.1"],["535","89.0"],["539","89.0"],["543","88.7"],["547","88.7"],["551","88.7"],["555","88.5"],["559","88.4"],["563","88.4"],["567","88.4"],["571","88.4"],["575","88.4"],["579","88.4"],["583","88.4"],["587","88.5"],["591","88.7"],["595","88.7"],["599","88.7"],["603","88.7"],["607","89.0"],["611","89.0"],["615","89.0"],["619","89.2"],["623","89.3"],["627","89.3"],["631","89.5"],["635","89.6"],["639","89.6"],["643","89.9"],["647","89.9"],["651","89.9"],["655","90.2"],["659","90.2"],["663","90.5"],["667","90.5"],["671","90.6"],["675","90.8"],["679","90.8"],["683","91.1"],["687","91.1"],["691","91.1"],["695","91.4"],["699","91.4"],["703","91.4"],["707","91.7"],["711","91.7"],["715","91.7"],["719","91.7"],["723","92.0"],["727","92.0"],["731","92.0"],["735","92.0"],["739","92.0"],["743","92.0"],["747","92.0"],["751","92.0"],["755","92.0"],["759","92.0"],["763","92.0"],["767","92.0"],["771","92.0"],["775","92.0"],["779","92.0"],["783","92.0"],["787","92.0"],["791","92.0"],["795","92.0"],["799","92.0"],["803","92.0"],["807","91.7"],["811","91.7"],["815","91.7"],["819","91.7"],["823","91.8"],["827","91.6"],["831","91.5"],["835","91.5"],["839","91.5"],["843","91.5"],["847","91.3"],["851","91.2"],["855","91.2"],["859","91.2"],["863","91.2"],["867","90.9"],["871","90.9"],["875","90.9"],["879","90.8"],["883","90.6"],["887","90.6"],["891","90.6"],["895","90.5"],["899","90.3"],["903","90.3"],["907","90.3"],["911","90.0"],["915","90.0"],["919","90.0"],["923","90.0"],["927","90.0"],["931","90.1"],["935","89.8"],["939","89.8"],["943","89.7"],["947","89.6"],["951","89.5"],["955","89.5"],["959","89.5"],["963","89.2"],["967","89.2"],["971","89.2"],["975","89.0"],["979","88.9"],["983","88.9"],["987","88.9"],["991","88.8"]]</DATA></FACT><FACT VER="2.0" NAME="PLOT" CITID="473728"><SPECTRUM_NAME>Optical transmission spectrum</SPECTRUM_NAME><PLOT_TYPE>linear</PLOT_TYPE><Y_NAME>transmittance, T</Y_NAME><Y_UNITS>%</Y_UNITS><Y_SCALE/><X_NAME>wavelength</X_NAME><X_UNITS>nm</X_UNITS><X_SCALE/><ATS><AT><AT_NAME>annealing temperature</AT_NAME><AT_VALUE>500</AT_VALUE><AT_UNIT>&#xB0;C</AT_UNIT></AT></ATS><MISC/><DATA>[["201","0.268"],["210","0.273"],["218","0.278"],["227","0.283"],["236","0.288"],["244","0.293"],["253","0.298"],["261","0.303"],["270","0.308"],["279","0.312"],["287","0.317"],["296","0.322"],["304","0.327"],["313","0.332"],["322","0.388"],["330","0.647"],["339","0.652"],["347","0.657"],["356","0.662"],["364","1.09"],["371","3.72"],["373","6.80"],["373","8.60"],["374","13.0"],["374","10.7"],["374","14.7"],["375","17.2"],["375","23.3"],["375","19.8"],["376","21.7"],["376","28.1"],["376","25.6"],["376","30.1"],["376","32.4"],["377","34.7"],["377","36.5"],["377","38.8"],["378","42.9"],["378","41.1"],["379","44.9"],["379","47.5"],["380","49.3"],["381","55.1"],["381","51.7"],["381","53.4"],["382","59.3"],["382","57.3"],["382","61.6"],["383","64.2"],["384","66.7"],["385","68.8"],["388","71.3"],["390","73.8"],["394","75.9"],["400","77.8"],["409","78.8"],["417","79.1"],["426","79.1"],["435","79.1"],["443","79.2"],["452","79.4"],["460","79.7"],["469","80.1"],["478","80.5"],["486","80.8"],["495","81.4"],["503","81.9"],["512","82.4"],["521","82.9"],["529","83.5"],["538","84.0"],["546","84.5"],["555","85.0"],["564","85.4"],["572","85.8"],["581","86.1"],["589","86.4"],["598","86.7"],["605","86.8"],["615","87.1"],["624","87.1"],["632","87.1"],["641","87.1"],["650","87.1"],["658","87.1"],["667","87.1"],["675","87.1"],["684","87.2"],["692","87.1"],["701","86.9"],["710","86.6"],["719","86.5"],["727","86.3"],["736","86.0"],["744","85.7"],["753","85.5"],["762","85.2"],["770","85.0"],["779","84.8"],["787","84.5"],["796","84.2"],["805","83.9"],["814","83.6"],["822","83.4"],["830","83.2"],["839","83.0"],["848","82.7"],["856","82.6"],["865","82.4"],["874","82.1"],["882","82.0"],["891","81.7"],["899","81.5"],["908","81.4"],["917","81.2"],["925","81.0"],["934","80.9"],["942","80.8"],["951","80.6"],["960","80.6"],["968","80.3"],["977","80.3"],["992","80.0"]]</DATA></FACT><FACT VER="2.0" NAME="PLOT" CITID="473728"><SPECTRUM_NAME>Raman spectrum</SPECTRUM_NAME><PLOT_TYPE>linear</PLOT_TYPE><Y_NAME>intensity</Y_NAME><Y_UNITS>a.u.</Y_UNITS><Y_SCALE/><X_NAME>Raman shift</X_NAME><X_UNITS>cm&lt;sup&gt;-1&lt;/sup&gt;</X_UNITS><X_SCALE/><ATS>
