Repository: dalerxli/transmission

# trasmittance
find refractive index from transmittance

File: data/P20995.4.xml (part 1 of 5)
<?xml version="1.0"?>
<ROOT><CIT ID="-20995"><PATENT>US20150368149</PATENT><KINDCODE>A1</KINDCODE><TITLE>TRANSITION METAL-CONTAINING, ION EXCHANGEABLE COLORED GLASSES</TITLE><INVENTOR>Guo,  Xiaoju</INVENTOR><INVENTOR>Kohli,  Jeffrey Todd</INVENTOR><INVENTOR>Mauro,  John Christopher</INVENTOR><INVENTOR>Stewart,  Ronald Leroy</INVENTOR><ASSIGNEE>CORNING INCORPORATED</ASSIGNEE><APPLICATION>14/764786</APPLICATION><PUBLICATION>2015-12-24</PUBLICATION><FILING>2014-01-28</FILING><INTCLASSES>C03C3/097; C03C3/083; C03C3/085; C03C3/087; C03C3/091; C03C4/02; C03C21/00</INTCLASSES></CIT><CERAMICS><CERAMIC><ITEM ID="1" VER="1.0" TYPE="glass/ceramic" HASH="00d1cb3ad869c92d7c609080e75944ba" HASH3="aff5de124fceb0ae296fd123915c7dd3" GHASH="1dceffec5e022ef90db4c5f60ad6760c"><LABEL>1</LABEL><CLASS>glass</CLASS><MODIFICATION/><ATTRIBUTE/><COMPOSITION><COMPONENT><FORMULA>SiO2</FORMULA><HILL>O2Si</HILL><ELEMENTS><E>O</E><E>Si</E></ELEMENTS><AMOUNT>65.39</AMOUNT><AMOUNT_UNIT>mol%</AMOUNT_UNIT><ADDITIVE>0</ADDITIVE></COMPONENT><COMPONENT><FORMULA>Al2O3</FORMULA><HILL>Al2O3</HILL><ELEMENTS><E>Al</E><E>O</E></ELEMENTS><AMOUNT>14.46</AMOUNT><AMOUNT_UNIT>mol%</AMOUNT_UNIT><ADDITIVE>0</ADDITIVE></COMPONENT><COMPONENT><FORMULA>MgO</FORMULA><HILL>MgO</HILL><ELEMENTS><E>Mg</E><E>O</E></ELEMENTS><AMOUNT>5.12</AMOUNT><AMOUNT_UNIT>mol%</AMOUNT_UNIT><ADDITIVE>0</ADDITIVE></COMPONENT><COMPONENT><FORMULA>Na2O</FORMULA><HILL>Na2O</HILL><ELEMENTS><E>Na</E><E>O</E></ELEMENTS><AMOUNT>14.95</AMOUNT><AMOUNT_UNIT>mol%</AMOUNT_UNIT><ADDITIVE>0</ADDITIVE></COMPONENT></COMPOSITION><HILL_BASE>Al5.65MgNa5.84O37.9Si12.8</HILL_BASE><HILL_ADDS/><COMBINEDHILL>Al5.65MgNa5.84O37.9Si12.8</COMBINEDHILL><COMBINEDHILL2/><PRECISEHILL>Al5.6484MgNa5.8398O37.936Si12.771</PRECISEHILL><PRECISEHILL2/><ADDITIONMODE/></ITEM><FACTS><FACT VER="1.0" NAME="GCQUAN" CITID="-20995"><PROPERTY><NAME>annealing point</NAME><VAL>701.4</VAL><VAL_MIN>701.4</VAL_MIN><VAL_MAX>701.4</VAL_MAX><VALUNIT>&#xB0;C</VALUNIT><MISC/></PROPERTY></FACT><FACT VER="1.0" NAME="GCQUAN" CITID="-20995"><PROPERTY><NAME>density, &#x3C1;</NAME><VAL>2.446</VAL><VAL_MIN>2.446</VAL_MIN><VAL_MAX>2.446</VAL_MAX><VALUNIT>g/cm&lt;sup&gt;3&lt;/sup&gt;</VALUNIT><MISC/></PROPERTY></FACT><FACT VER="1.0" NAME="GCQUAN" CITID="-20995"><PROPERTY><NAME>linear thermal expansion coefficient, &#x3B1;&lt;sub&gt;L&lt;/sub&gt;</NAME><VAL>78.8E-7</VAL><VAL_MIN>0.00000788</VAL_MIN><VAL_MAX>0.00000788</VAL_MAX><VALUNIT>&#xB0;C&lt;sup&gt;-1&lt;/sup&gt;</VALUNIT><ATS><AT><AT_NAME>temperature</AT_NAME><AT_VALUE>~ 20 - 300</AT_VALUE><AT_UNIT>&#xB0;C</AT_UNIT></AT></ATS><MISC/></PROPERTY></FACT><FACT VER="1.0" NAME="GCQUAN" CITID="-20995"><PROPERTY><NAME>Poisson&apos;s ratio</NAME><VAL>0.212</VAL><VAL_MIN>0.212</VAL_MIN><VAL_MAX>0.212</VAL_MAX><VALUNIT/><MISC/></PROPERTY></FACT><FACT VER="1.0" NAME="GCQUAN" CITID="-20995"><PROPERTY><NAME>refractive index, n</NAME><VAL>1.5044</VAL><VAL_MIN>1.5044</VAL_MIN><VAL_MAX>1.5044</VAL_MAX><VALUNIT/><ATS><AT><AT_NAME>wavelength</AT_NAME><AT_VALUE>589.3</AT_VALUE><AT_UNIT>nm</AT_UNIT></AT></ATS><MISC/></PROPERTY></FACT><FACT VER="1.0" NAME="GCQUAN" CITID="-20995"><PROPERTY><NAME>shear modulus, G</NAME><VAL>4.402E6</VAL><VAL_MIN>4402000</VAL_MIN><VAL_MAX>4402000</VAL_MAX><VALUNIT>psi</VALUNIT><MISC/></PROPERTY></FACT><FACT VER="1.0" NAME="GCQUAN" CITID="-20995"><PROPERTY><NAME>softening point</NAME><VAL>956</VAL><VAL_MIN>956</VAL_MIN><VAL_MAX>956</VAL_MAX><VALUNIT>&#xB0;C</VALUNIT><MISC/></PROPERTY></FACT><FACT VER="1.0" NAME="GCQUAN" CITID="-20995"><PROPERTY><NAME>strain point</NAME><VAL>649.7</VAL><VAL_MIN>649.7</VAL_MIN><VAL_MAX>649.7</VAL_MAX><VALUNIT>&#xB0;C</VALUNIT><MISC/></PROPERTY></FACT><FACT VER="1.0" NAME="GCQUAN" CITID="-20995"><PROPERTY><NAME>Young&apos;s modulus, E</NAME><VAL>10.671E6</VAL><VAL_MIN>10671000</VAL_MIN><VAL_MAX>10671000</VAL_MAX><VALUNIT>psi</VALUNIT><MISC/></PROPERTY></FACT></FACTS></CERAMIC><CERAMIC><ITEM ID="3" VER="1.0" TYPE="glass/ceramic" TITLE="" HASH="34387c2667c0f8a4635905e8f55027bf" HASH3="0d0c307af0c9743b841a40f34fd6d6ce" GHASH="1dceffec5e022ef90db4c5f60ad6760c"><LABEL>1</LABEL><CLASS>glass</CLASS><MODIFICATION/><ATTRIBUTE>chemically tempered</ATTRIBUTE><COMPOSITION><COMPONENT><FORMULA>SiO2</FORMULA><HILL>O2Si</HILL><ELEMENTS><E>O</E><E>Si</E></ELEMENTS><AMOUNT>65.39</AMOUNT><AMOUNT_UNIT>mol%</AMOUNT_UNIT><ADDITIVE>0</ADDITIVE></COMPONENT><COMPONENT><FORMULA>Al2O3</FORMULA><HILL>Al2O3</HILL><ELEMENTS><E>Al</E><E>O</E></ELEMENTS><AMOUNT>14.46</AMOUNT><AMOUNT_UNIT>mol%</AMOUNT_UNIT><ADDITIVE>0</ADDITIVE></COMPONENT><COMPONENT><FORMULA>MgO</FORMULA><HILL>MgO</HILL><ELEMENTS><E>Mg</E><E>O</E></ELEMENTS><AMOUNT>5.12</AMOUNT><AMOUNT_UNIT>mol%</AMOUNT_UNIT><ADDITIVE>0</ADDITIVE></COMPONENT><COMPONENT><FORMULA>Na2O</FORMULA><HILL>Na2O</HILL><ELEMENTS><E>Na</E><E>O</E></ELEMENTS><AMOUNT>14.95</AMOUNT><AMOUNT_UNIT>mol%</AMOUNT_UNIT><ADDITIVE>0</ADDITIVE></COMPONENT></COMPOSITION><HILL_BASE>Al5.65MgNa5.84O37.9Si12.8</HILL_BASE><HILL_ADDS/><COMBINEDHILL>Al5.65MgNa5.84O37.9Si12.8</COMBINEDHILL><COMBINEDHILL2/><PRECISEHILL>Al5.6484MgNa5.8398O37.936Si12.771</PRECISEHILL><PRECISEHILL2/><ADDITIONMODE/></ITEM><FACTS><FACT VER="1.0" NAME="GCQUAN" CITID="-20995"><PROPERTY><NAME>compressive strength, &#x3C3;</NAME><VAL>1131</VAL><VAL_MIN>1131</VAL_MIN><VAL_MAX>1131</VAL_MAX><VALUNIT>MPa</VALUNIT><ATS><AT><AT_NAME>treatment time</AT_NAME><AT_VALUE>4</AT_VALUE><AT_UNIT>h</AT_UNIT></AT></ATS><MISC/></PROPERTY></FACT><FACT VER="1.0" NAME="GCQUAN" CITID="-20995"><PROPERTY><NAME>compressive strength, &#x3C3;</NAME><VAL>1119</VAL><VAL_MIN>1119</VAL_MIN><VAL_MAX>1119</VAL_MAX><VALUNIT>MPa</VALUNIT><ATS><AT><AT_NAME>treatment time</AT_NAME><AT_VALUE>6</AT_VALUE><AT_UNIT>h</AT_UNIT></AT></ATS><MISC/></PROPERTY></FACT><FACT VER="2.0" NAME="PR" CITID="-20995"><CHEMSYNTH>1</CHEMSYNTH><STAGE><CONDITIONS>761 &#xB0;C</CONDITIONS><PROCESSES>fictivation</PROCESSES><STARTINGS><STARTING><ITEM ID="1" VER="1.0" TYPE="glass/ceramic" HASH="00d1cb3ad869c92d7c609080e75944ba" HASH3="aff5de124fceb0ae296fd123915c7dd3" GHASH="1dceffec5e022ef90db4c5f60ad6760c"><LABEL>1</LABEL><CLASS>glass</CLASS><MODIFICATION/><ATTRIBUTE/><COMPOSITION><COMPONENT><FORMULA>SiO2</FORMULA><HILL>O2Si</HILL><ELEMENTS><E>O</E><E>Si</E></ELEMENTS><AMOUNT>65.39</AMOUNT><AMOUNT_UNIT>mol%</AMOUNT_UNIT><ADDITIVE>0</ADDITIVE></COMPONENT><COMPONENT><FORMULA>Al2O3</FORMULA><HILL>Al2O3</HILL><ELEMENTS><E>Al</E><E>O</E></ELEMENTS><AMOUNT>14.46</AMOUNT><AMOUNT_UNIT>mol%</AMOUNT_UNIT><ADDITIVE>0</ADDITIVE></COMPONENT><COMPONENT><FORMULA>MgO</FORMULA><HILL>MgO</HILL><ELEMENTS><E>Mg</E><E>O</E></ELEMENTS><AMOUNT>5.12</AMOUNT><AMOUNT_UNIT>mol%</AMOUNT_UNIT><ADDITIVE>0</ADDITIVE></COMPONENT><COMPONENT><FORMULA>Na2O</FORMULA><HILL>Na2O</HILL><ELEMENTS><E>Na</E><E>O</E></ELEMENTS><AMOUNT>14.95</AMOUNT><AMOUNT_UNIT>mol%</AMOUNT_UNIT><ADDITIVE>0</ADDITIVE></COMPONENT></COMPOSITION><HILL_BASE>Al5.65MgNa5.84O37.9Si12.8</HILL_BASE><HILL_ADDS/><COMBINEDHILL>Al5.65MgNa5.84O37.9Si12.8</COMBINEDHILL><COMBINEDHILL2/><PRECISEHILL>Al5.6484MgNa5.8398O37.936Si12.771</PRECISEHILL><PRECISEHILL2/><ADDITIONMODE/></ITEM></STARTING></STARTINGS></STAGE><STAGE><CONDITIONS>molten KNO&lt;sub&gt;3&lt;/sub&gt;; 410 &#xB0;C; 2-6 h</CONDITIONS><PROCESSES>chemical tempering</PROCESSES></STAGE></FACT><FACT VER="2.1" NAME="QUAL" CITID="-20995"><PROPERTY><MEASURED>2</MEASURED><NAME>compression stress layer thickness</NAME><DEP>treatment time</DEP><NEG>0</NEG></PROPERTY></FACT></FACTS></CERAMIC><CERAMIC><ITEM ID="8" VER="1.0" TYPE="glass/ceramic" HASH="235366e86d5eed3ffe67e0c80fa15376" HASH3="9983ffb254f7ba9d48c330598d4f83f3" GHASH="bb6432d189b1cb49fbcc8fb4dc7a0c66"><LABEL>2</LABEL><CLASS>glass</CLASS><MODIFICATION/><ATTRIBUTE/><COMPOSITION><COMPONENT><FORMULA>SiO2</FORMULA><HILL>O2Si</HILL><ELEMENTS><E>O</E><E>Si</E></ELEMENTS><AMOUNT>65.63</AMOUNT><AMOUNT_UNIT>mol%</AMOUNT_UNIT><ADDITIVE>0</ADDITIVE></COMPONENT><COMPONENT><FORMULA>Al2O3</FORMULA><HILL>Al2O3</HILL><ELEMENTS><E>Al</E><E>O</E></ELEMENTS><AMOUNT>14.46</AMOUNT><AMOUNT_UNIT>mol%</AMOUNT_UNIT><ADDITIVE>0</ADDITIVE></COMPONENT><COMPONENT><FORMULA>Na2O</FORMULA><HILL>Na2O</HILL><ELEMENTS><E>Na</E><E>O</E></ELEMENTS><AMOUNT>14.82</AMOUNT><AMOUNT_UNIT>mol%</AMOUNT_UNIT><ADDITIVE>0</ADDITIVE></COMPONENT><COMPONENT><FORMULA>V2O5</FORMULA><HILL>O5V2</HILL><ELEMENTS><E>O</E><E>V</E></ELEMENTS><AMOUNT>5.05</AMOUNT><AMOUNT_UNIT>mol%</AMOUNT_UNIT><ADDITIVE>0</ADDITIVE></COMPONENT></COMPOSITION><HILL_BASE>Al2.86Na2.93O21.3Si6.5V</HILL_BASE><HILL_ADDS/><COMBINEDHILL>Al2.86Na2.93O21.3Si6.5V</COMBINEDHILL><COMBINEDHILL2/><PRECISEHILL>Al2.8634Na2.9347O21.258Si6.498V</PRECISEHILL><PRECISEHILL2/><ADDITIONMODE/></ITEM><FACTS><FACT VER="1.0" NAME="GCQUAN" CITID="-20995"><PROPERTY><NAME>annealing point</NAME><VAL>660.3</VAL><VAL_MIN>660.3</VAL_MIN><VAL_MAX>660.3</VAL_MAX><VALUNIT>&#xB0;C</VALUNIT><MISC/></PROPERTY></FACT><FACT VER="1.0" NAME="GCQUAN" CITID="-20995"><PROPERTY><NAME>density, &#x3C1;</NAME><VAL>2.444</VAL><VAL_MIN>2.444</VAL_MIN><VAL_MAX>2.444</VAL_MAX><VALUNIT>g/cm&lt;sup&gt;3&lt;/sup&gt;</VALUNIT><MISC/></PROPERTY></FACT><FACT VER="1.0" NAME="GCQUAN" CITID="-20995"><PROPERTY><NAME>dynamic viscosity, &#x3B7;</NAME><VAL>2.46E6</VAL><VAL_MIN>2460000</VAL_MIN><VAL_MAX>2460000</VAL_MAX><VALUNIT>P</VALUNIT><ATS><AT><AT_NAME>temperature</AT_NAME><AT_VALUE>970</AT_VALUE><AT_UNIT>&#xB0;C</AT_UNIT></AT></ATS><MISC/></PROPERTY></FACT><FACT VER="1.0" NAME="GCQUAN" CITID="-20995"><PROPERTY><NAME>Poisson&apos;s ratio</NAME><VAL>0.202</VAL><VAL_MIN>0.202</VAL_MIN><VAL_MAX>0.202</VAL_MAX><VALUNIT/><MISC/></PROPERTY></FACT><FACT VER="1.0" NAME="GCQUAN" CITID="-20995"><PROPERTY><NAME>shear modulus, G</NAME><VAL>4.495E6</VAL><VAL_MIN>4495000</VAL_MIN><VAL_MAX>4495000</VAL_MAX><VALUNIT>psi</VALUNIT><MISC/></PROPERTY></FACT><FACT VER="1.0" NAME="GCQUAN" CITID="-20995"><PROPERTY><NAME>softening point</NAME><VAL>989.3</VAL><VAL_MIN>989.3</VAL_MIN><VAL_MAX>989.3</VAL_MAX><VALUNIT>&#xB0;C</VALUNIT><MISC/></PROPERTY></FACT><FACT VER="1.0" NAME="GCQUAN" CITID="-20995"><PROPERTY><NAME>strain point</NAME><VAL>614.9</VAL><VAL_MIN>614.9</VAL_MIN><VAL_MAX>614.9</VAL_MAX><VALUNIT>&#xB0;C</VALUNIT><MISC/></PROPERTY></FACT><FACT VER="1.0" NAME="GCQUAN" CITID="-20995"><PROPERTY><NAME>Young&apos;s modulus, E</NAME><VAL>10.801E6</VAL><VAL_MIN>10801000</VAL_MIN><VAL_MAX>10801000</VAL_MAX><VALUNIT>psi</VALUNIT><MISC/></PROPERTY></FACT><FACT VER="2.1" NAME="QUAL" CITID="-20995"><PROPERTY><MEASURED>2</MEASURED><NAME>hardness</NAME><DEP/><NEG>0</NEG></PROPERTY></FACT><FACT VER="2.0" NAME="PLOT" CITID="-20995"><SPECTRUM_NAME>Optical transmission spectrum</SPECTRUM_NAME><PLOT_TYPE>linear</PLOT_TYPE><Y_NAME>transmittance, T</Y_NAME><Y_UNITS>%</Y_UNITS><Y_SCALE/><X_NAME>wavelength</X_NAME><X_UNITS>nm</X_UNITS><X_SCALE/><ATS><AT><AT_NAME>thickness</AT_NAME><AT_VALUE>1</AT_VALUE><AT_UNIT>mm</AT_UNIT></AT></ATS><MISC/><DATA>[["338","1.21"],["360","6.25"],["375","9.78"],["383","11.9"],["395","13.0"],["408","11.6"],["416","10.1"],["425","8.31"],["448","6.87"],["463","6.21"],["486","6.59"],["510","7.78"],["540","11.8"],["572","18.2"],["600","24.6"],["630","32.5"],["660","40.1"],["690","48.7"],["720","57.3"],["750","64.1"],["780","69.9"],["810","74.9"],["840","79.4"],["870","82.8"],["898","85.3"],["928","86.9"],["960","88.1"],["990","89.2"],["1020","90.0"],["1050","90.4"],["1080","90.7"],["1110","90.9"],["1140","91.1"],["1170","91.2"],["1200","91.3"],["1230","91.4"],["1260","91.4"],["1290","91.4"],["1320","91.4"],["1350","91.4"],["1380","91.5"],["1410","91.4"],["1440","91.4"],["1470","91.3"],["1500","91.4"],["1530","91.4"],["1560","91.5"],["1590","91.6"],["1620","91.6"],["1650","91.7"],["1680","91.8"],["1710","91.7"],["1740","91.7"],["1770","91.8"],["1800","91.8"],["1830","91.9"],["1860","92.0"],["1890","91.9"],["1920","91.9"],["1950","91.9"],["1980","91.9"],["2010","92.1"],["2040","92.1"],["2070","92.2"],["2100","92.2"],["2130","92.3"],["2160","92.2"],["2190","92.0"],["2220","91.7"],["2250","91.7"],["2280","91.8"],["2310","92.0"],["2340","92.3"],["2370","92.4"],["2400","92.4"],["2430","92.2"],["2460","92.0"],["2490","92.0"],["2520","92.0"]]</DATA></FACT></FACTS></CERAMIC><CERAMIC><ITEM ID="12" VER="1.0" TYPE="glass/ceramic" HASH="daeb2b930830ac5bc858de7f42691423" HASH3="fe12b2b976a23dc1bc70b29287baebd6" GHASH="f40444cc9185d6cafec3e5e339808ecc"><LABEL>3</LABEL><CLASS>glass</CLASS><MODIFICATION/><ATTRIBUTE/><COMPOSITION><COMPONENT><FORMULA>SiO2</FORMULA><HILL>O2Si</HILL><ELEMENTS><E>O</E><E>Si</E></ELEMENTS><AMOUNT>65.48</AMOUNT><AMOUNT_UNIT>mol%</AMOUNT_UNIT><ADDITIVE>0</ADDITIVE></COMPONENT><COMPONENT><FORMULA>Al2O3</FORMULA><HILL>Al2O3</HILL><ELEMENTS><E>Al</E><E>O</E></ELEMENTS><AMOUNT>14.48</AMOUNT><AMOUNT_UNIT>mol%</AMOUNT_UNIT><ADDITIVE>0</ADDITIVE></COMPONENT><COMPONENT><FORMULA>Na2O</FORMULA><HILL>Na2O</HILL><ELEMENTS><E>Na</E><E>O</E></ELEMENTS><AMOUNT>15.49</AMOUNT><AMOUNT_UNIT>mol%</AMOUNT_UNIT><ADDITIVE>0</ADDITIVE></COMPONENT><COMPONENT><FORMULA>MnO2</FORMULA><HILL>MnO2</HILL><ELEMENTS><E>Mn</E><E>O</E></ELEMENTS><AMOUNT>4.4</AMOUNT><AMOUNT_UNIT>mol%</AMOUNT_UNIT><ADDITIVE>0</ADDITIVE></COMPONENT></COMPOSITION><HILL_BASE>Al6.58MnNa7.04O45.2Si14.9</HILL_BASE><HILL_ADDS/><COMBINEDHILL>Al6.58MnNa7.04O45.2Si14.9</COMBINEDHILL><COMBINEDHILL2/><PRECISEHILL>Al6.5818MnNa7.0409O45.157Si14.882</PRECISEHILL><PRECISEHILL2/><ADDITIONMODE/></ITEM><FACTS><FACT VER="1.0" NAME="GCQUAN" CITID="-20995"><PROPERTY><NAME>annealing point</NAME><VAL>663.8</VAL><VAL_MIN>663.8</VAL_MIN><VAL_MAX>663.8</VAL_MAX><VALUNIT>&#xB0;C</VALUNIT><MISC/></PROPERTY></FACT><FACT VER="1.0" NAME="GCQUAN" CITID="-20995"><PROPERTY><NAME>density, &#x3C1;</NAME><VAL>2.494</VAL><VAL_MIN>2.494</VAL_MIN><VAL_MAX>2.494</VAL_MAX><VALUNIT>g/cm&lt;sup&gt;3&lt;/sup&gt;</VALUNIT><MISC/></PROPERTY></FACT><FACT VER="1.0" NAME="GCQUAN" CITID="-20995"><PROPERTY><NAME>linear thermal expansion coefficient, &#x3B1;&lt;sub&gt;L&lt;/sub&gt;</NAME><VAL>81.8E-7</VAL><VAL_MIN>0.00000818</VAL_MIN><VAL_MAX>0.00000818</VAL_MAX><VALUNIT>&#xB0;C&lt;sup&gt;-1&lt;/sup&gt;</VALUNIT><ATS><AT><AT_NAME>temperature</AT_NAME><AT_VALUE>~ 20 - 300</AT_VALUE><AT_UNIT>&#xB0;C</AT_UNIT></AT></ATS><MISC/></PROPERTY></FACT><FACT VER="1.0" NAME="GCQUAN" CITID="-20995"><PROPERTY><NAME>liquidus temperature</NAME><VAL>1040</VAL><VAL_MIN>1040</VAL_MIN><VAL_MAX>1040</VAL_MAX><VALUNIT>&#xB0;C</VALUNIT><MISC/></PROPERTY></FACT><FACT VER="1.0" NAME="GCQUAN" CITID="-20995"><PROPERTY><NAME>Poisson&apos;s ratio</NAME><VAL>0.222</VAL><VAL_MIN>0.222</VAL_MIN><VAL_MAX>0.222</VAL_MAX><VALUNIT/><MISC/></PROPERTY></FACT><FACT VER="1.0" NAME="GCQUAN" CITID="-20995"><PROPERTY><NAME>shear modulus, G</NAME><VAL>4.324E6</VAL><VAL_MIN>4324000</VAL_MIN><VAL_MAX>4324000</VAL_MAX><VALUNIT>psi</VALUNIT><MISC/></PROPERTY></FACT><FACT VER="1.0" NAME="GCQUAN" CITID="-20995"><PROPERTY><NAME>softening point</NAME><VAL>918.6</VAL><VAL_MIN>918.6</VAL_MIN><VAL_MAX>918.6</VAL_MAX><VALUNIT>&#xB0;C</VALUNIT><MISC/></PROPERTY></FACT><FACT VER="1.0" NAME="GCQUAN" CITID="-20995"><PROPERTY><NAME>strain point</NAME><VAL>613.4</VAL><VAL_MIN>613.4</VAL_MIN><VAL_MAX>613.4</VAL_MAX><VALUNIT>&#xB0;C</VALUNIT><MISC/></PROPERTY></FACT><FACT VER="1.0" NAME="GCQUAN" CITID="-20995"><PROPERTY><NAME>Young&apos;s modulus, E</NAME><VAL>10.569E6</VAL><VAL_MIN>10569000</VAL_MIN><VAL_MAX>10569000</VAL_MAX><VALUNIT>psi</VALUNIT><MISC/></PROPERTY></FACT><FACT VER="2.1" NAME="QUAL" CITID="-20995"><PROPERTY><MEASURED>2</MEASURED><NAME>hardness</NAME><DEP/><NEG>0</NEG></PROPERTY></FACT><FACT VER="2.0" NAME="PLOT" CITID="-20995"><SPECTRUM_NAME>Optical transmission spectrum</SPECTRUM_NAME><PLOT_TYPE>linear</PLOT_TYPE><Y_NAME>transmittance, T</Y_NAME><Y_UNITS>%</Y_UNITS><Y_SCALE/><X_NAME>wavelength</X_NAME><X_UNITS>nm</X_UNITS><X_SCALE/><ATS><AT><AT_NAME>thickness</AT_NAME><AT_VALUE>1</AT_VALUE><AT_UNIT>mm</AT_UNIT></AT></ATS><MISC/><DATA>[["338","1.21"],["360","6.25"],["375","9.78"],["383","11.9"],["395","13.0"],["408","11.6"],["416","10.1"],["425","8.31"],["448","6.87"],["463","6.21"],["486","6.59"],["510","7.78"],["540","11.8"],["572","18.2"],["600","24.6"],["630","32.5"],["660","40.1"],["690","48.7"],["720","57.3"],["750","64.1"],["780","69.9"],["810","74.9"],["840","79.4"],["870","82.8"],["898","85.3"],["928","86.9"],["960","88.1"],["990","89.2"],["1020","90.0"],["1050","90.4"],["1080","90.7"],["1110","90.9"],["1140","91.1"],["1170","91.2"],["1200","91.3"],["1230","91.4"],["1260","91.4"],["1290","91.4"],["1320","91.4"],["1350","91.4"],["1380","91.5"],["1410","91.4"],["1440","91.4"],["1470","91.3"],["1500","91.4"],["1530","91.4"],["1560","91.5"],["1590","91.6"],["1620","91.6"],["1650","91.7"],["1680","91.8"],["1710","91.7"],["1740","91.7"],["1770","91.8"],["1800","91.8"],["1830","91.9"],["1860","92.0"],["1890","91.9"],["1920","91.9"],["1950","91.9"],["1980","91.9"],["2010","92.1"],["2040","92.1"],["2070","92.2"],["2100","92.2"],["2130","92.3"],["2160","92.2"],["2190","92.0"],["2220","91.7"],["2250","91.7"],["2280","91.8"],["2310","92.0"],["2340","92.3"],["2370","92.4"],["2400","92.4"],["2430","92.2"],["2460","92.0"],["2490","92.0"],["2520","92.0"]]</DATA></FACT></FACTS></CERAMIC><CERAMIC><ITEM ID="17" VER="1.0" TYPE="glass/ceramic" HASH="fdb9169fe462eb26d45a7c4eb6da4573" HASH3="4f97d0f86059583687148561dea54a87" GHASH="bc5a2071e434cc80dac715d45b8b59c7"><LABEL>4</LABEL><CLASS>glass</CLASS><MODIFICATION/><ATTRIBUTE/><COMPOSITION><COMPONENT><FORMULA>SiO2</FORMULA><HILL>O2Si</HILL><ELEMENTS><E>O</E><E>Si</E></ELEMENTS><AMOUNT>65.55</AMOUNT><AMOUNT_UNIT>mol%</AMOUNT_UNIT><ADDITIVE>0</ADDITIVE></COMPONENT><COMPONENT><FORMULA>Al2O3</FORMULA><HILL>Al2O3</HILL><ELEMENTS><E>Al</E><E>O</E></ELEMENTS><AMOUNT>14.43</AMOUNT><AMOUNT_UNIT>mol%</AMOUNT_UNIT><ADDITIVE>0</ADDITIVE></COMPONENT><COMPONENT><FORMULA>Na2O</FORMULA><HILL>Na2O</HILL><ELEMENTS><E>Na</E><E>O</E></ELEMENTS><AMOUNT>15.1</AMOUNT><AMOUNT_UNIT>mol%</AMOUNT_UNIT><ADDITIVE>0</ADDITIVE></COMPONENT><COMPONENT><FORMULA>Fe2O3</FORMULA><HILL>Fe2O3</HILL><ELEMENTS><E>Fe</E><E>O</E></ELEMENTS><AMOUNT>4.86</AMOUNT><AMOUNT_UNIT>mol%</AMOUNT_UNIT><ADDITIVE>0</ADDITIVE></COMPONENT></COMPOSITION><HILL_BASE>Al2.97FeNa3.11O21Si6.74</HILL_BASE><HILL_ADDS/><COMBINEDHILL>Al2.97FeNa3.11O21Si6.74</COMBINEDHILL><COMBINEDHILL2/><PRECISEHILL>Al2.9691FeNa3.107O20.995Si6.7438</PRECISEHILL><PRECISEHILL2/><ADDITIONMODE/></ITEM><FACTS><FACT VER="1.0" NAME="GCQUAN" CITID="-20995"><PROPERTY><NAME>density, &#x3C1;</NAME><VAL>2.574</VAL><VAL_MIN>2.574</VAL_MIN><VAL_MAX>2.574</VAL_MAX><VALUNIT>g/cm&lt;sup&gt;3&lt;/sup&gt;</VALUNIT><MISC/></PROPERTY></FACT><FACT VER="1.0" NAME="GCQUAN" CITID="-20995"><PROPERTY><NAME>linear thermal expansion coefficient, &#x3B1;&lt;sub&gt;L&lt;/sub&gt;</NAME><VAL>80.6E-7</VAL><VAL_MIN>0.00000806</VAL_MIN><VAL_MAX>0.00000806</VAL_MAX><VALUNIT>&#xB0;C&lt;sup&gt;-1&lt;/sup&gt;</VALUNIT><ATS><AT><AT_NAME>temperature</AT_NAME><AT_VALUE>~ 20 - 300</AT_VALUE><AT_UNIT>&#xB0;C</AT_UNIT></AT></ATS><MISC/></PROPERTY></FACT></FACTS></CERAMIC><CERAMIC><ITEM ID="21" VER="1.0" TYPE="glass/ceramic" TITLE="" HASH="17b195e94dd96adf891656743c837962" HASH3="081e61069c6dd9896e36a6a9c5a16f3f" GHASH="f40444cc9185d6cafec3e5e339808ecc"><LABEL>3</LABEL><CLASS>glass</CLASS><MODIFICATION/><ATTRIBUTE>chemically tempered</ATTRIBUTE><COMPOSITION><COMPONENT><FORMULA>SiO2</FORMULA><HILL>O2Si</HILL><ELEMENTS><E>O</E><E>Si</E></ELEMENTS><AMOUNT>65.48</AMOUNT><AMOUNT_UNIT>mol%</AMOUNT_UNIT><ADDITIVE>0</ADDITIVE></COMPONENT><COMPONENT><FORMULA>Al2O3</FORMULA><HILL>Al2O3</HILL><ELEMENTS><E>Al</E><E>O</E></ELEMENTS><AMOUNT>14.48</AMOUNT><AMOUNT_UNIT>mol%</AMOUNT_UNIT><ADDITIVE>0</ADDITIVE></COMPONENT><COMPONENT><FORMULA>Na2O</FORMULA><HILL>Na2O</HILL><ELEMENTS><E>Na</E><E>O</E></ELEMENTS><AMOUNT>15.49</AMOUNT><AMOUNT_UNIT>mol%</AMOUNT_UNIT><ADDITIVE>0</ADDITIVE></COMPONENT><COMPONENT><FORMULA>MnO2</FORMULA><HILL>MnO2</HILL><ELEMENTS><E>Mn</E><E>O</E></ELEMENTS><AMOUNT>4.4</AMOUNT><AMOUNT_UNIT>mol%</AMOUNT_UNIT><ADDITIVE>0</ADDITIVE></COMPONENT></COMPOSITION><HILL_BASE>Al6.58MnNa7.04O45.2Si14.9</HILL_BASE><HILL_ADDS/><COMBINEDHILL>Al6.58MnNa7.04O45.2Si14.9</COMBINEDHILL><COMBINEDHILL2/><PRECISEHILL>Al6.5818MnNa7.0409O45.157Si14.882</PRECISEHILL><PRECISEHILL2/><ADDITIONMODE/></ITEM><FACTS><FACT VER="1.0" NAME="GCQUAN" CITID="-20995"><PROPERTY><NAME>compressive strength, &#x3C3;</NAME><VAL>1063</VAL><VAL_MIN>1063</VAL_MIN><VAL_MAX>1063</VAL_MAX><VALUNIT>MPa</VALUNIT><ATS><AT><AT_NAME>treatment time</AT_NAME><AT_VALUE>2</AT_VALUE><AT_UNIT>h</AT_UNIT></AT></ATS><MISC/></PROPERTY></FACT><FACT VER="2.1" NAME="QUAL" CITID="-20995"><PROPERTY><MEASURED>2</MEASURED><NAME>compression stress layer thickness</NAME><DEP>treatment time</DEP><NEG>0</NEG></PROPERTY></FACT><FACT VER="2.1" NAME="QUAL" CITID="-20995"><PROPERTY><MEASURED>2</MEASURED><NAME>hardness</NAME><DEP/><NEG>0</NEG></PROPERTY></FACT><FACT VER="2.0" NAME="PR" CITID="-20995"><CHEMSYNTH>1</CHEMSYNTH><STAGE><CONDITIONS>724 &#xB0;C</CONDITIONS><PROCESSES>fictivation</PROCESSES><STARTINGS><STARTING><ITEM ID="12" VER="1.0" TYPE="glass/ceramic" HASH="daeb2b930830ac5bc858de7f42691423" HASH3="fe12b2b976a23dc1bc70b29287baebd6" GHASH="f40444cc9185d6cafec3e5e339808ecc"><LABEL>3</LABEL><CLASS>glass</CLASS><MODIFICATION/><ATTRIBUTE/><COMPOSITION><COMPONENT><FORMULA>SiO2</FORMULA><HILL>O2Si</HILL><ELEMENTS><E>O</E><E>Si</E></ELEMENTS><AMOUNT>65.48</AMOUNT><AMOUNT_UNIT>mol%</AMOUNT_UNIT><ADDITIVE>0</ADDITIVE></COMPONENT><COMPONENT><FORMULA>Al2O3</FORMULA><HILL>Al2O3</HILL><ELEMENTS><E>Al</E><E>O</E></ELEMENTS><AMOUNT>14.48</AMOUNT><AMOUNT_UNIT>mol%</AMOUNT_UNIT><ADDITIVE>0</ADDITIVE></COMPONENT><COMPONENT><FORMULA>Na2O</FORMULA><HILL>Na2O</HILL><ELEMENTS><E>Na</E><E>O</E></ELEMENTS><AMOUNT>15.49</AMOUNT><AMOUNT_UNIT>mol%</AMOUNT_UNIT><ADDITIVE>0</ADDITIVE></COMPONENT><COMPONENT><FORMULA>MnO2</FORMULA><HILL>MnO2</HILL><ELEMENTS><E>Mn</E><E>O</E></ELEMENTS><AMOUNT>4.4</AMOUNT><AMOUNT_UNIT>mol%</AMOUNT_UNIT><ADDITIVE>0</ADDITIVE></COMPONENT></COMPOSITION><HILL_BASE>Al6.58MnNa7.04O45.2Si14.9</HILL_BASE><HILL_ADDS/><COMBINEDHILL>Al6.58MnNa7.04O45.2Si14.9</COMBINEDHILL><COMBINEDHILL2/><PRECISEHILL>Al6.5818MnNa7.0409O45.157Si14.882</PRECISEHILL><PRECISEHILL2/><ADDITIONMODE/></ITEM></STARTING></STARTINGS></STAGE><STAGE><CONDITIONS>molten KNO&lt;sub&gt;3&lt;/sub&gt;; 410 &#xB0;C; 2-6 h</CONDITIONS><PROCESSES>chemical tempering</PROCESSES></STAGE></FACT></FACTS></CERAMIC><CERAMIC><ITEM ID="26" VER="1.0" TYPE="glass/ceramic" HASH="85cabebb6ac877bfbbaec24263f0e617" HASH3="a271a07b6b971a4bd1d0ca84a5718d9f" GHASH="52cb2517793d755c41ef08688d0499d4"><LABEL>5</LABEL><CLASS>glass</CLASS><MODIFICATION/><ATTRIBUTE/><COMPOSITION><COMPONENT><FORMULA>SiO2</FORMULA><HILL>O2Si</HILL><ELEMENTS><E>O</E><E>Si</E></ELEMENTS><AMOUNT>65.6</AMOUNT><AMOUNT_UNIT>mol%</AMOUNT_UNIT><ADDITIVE>0</ADDITIVE></COMPONENT><COMPONENT><FORMULA>Al2O3</FORMULA><HILL>Al2O3</HILL><ELEMENTS><E>Al</E><E>O</E></ELEMENTS><AMOUNT>14.51</AMOUNT><AMOUNT_UNIT>mol%</AMOUNT_UNIT><ADDITIVE>0</ADDITIVE></COMPONENT><COMPONENT><FORMULA>Na2O</FORMULA><HILL>Na2O</HILL><ELEMENTS><E>Na</E><E>O</E></ELEMENTS><AMOUNT>15.28</AMOUNT><AMOUNT_UNIT>mol%</AMOUNT_UNIT><ADDITIVE>0</ADDITIVE></COMPONENT><COMPONENT><FORMULA>Co3O4</FORMULA><HILL>Co3O4</HILL><ELEMENTS><E>Co</E><E>O</E></ELEMENTS><AMOUNT>4.55</AMOUNT><AMOUNT_UNIT>mol%</AMOUNT_UNIT><ADDITIVE>0</ADDITIVE></COMPONENT></COMPOSITION><HILL_BASE>Al2.13CoNa2.24O15.3Si4.81</HILL_BASE><HILL_ADDS/><COMBINEDHILL>Al2.13CoNa2.24O15.3Si4.81</COMBINEDHILL><COMBINEDHILL2/><PRECISEHILL>Al2.126CoNa2.2388O15.253Si4.8059</PRECISEHILL><PRECISEHILL2/><ADDITIONMODE/></ITEM><FACTS><FACT VER="1.0" NAME="GCQUAN" CITID="-20995"><PROPERTY><NAME>annealing point</NAME><VAL>609</VAL><VAL_MIN>609</VAL_MIN><VAL_MAX>609</VAL_MAX><VALUNIT>&#xB0;C</VALUNIT><MISC/></PROPERTY></FACT><FACT VER="1.0" NAME="GCQUAN" CITID="-20995"><PROPERTY><NAME>density, &#x3C1;</NAME><VAL>2.662</VAL><VAL_MIN>2.662</VAL_MIN><VAL_MAX>2.662</VAL_MAX><VALUNIT>g/cm&lt;sup&gt;3&lt;/sup&gt;</VALUNIT><MISC/></PROPERTY></FACT><FACT VER="1.0" NAME="GCQUAN" CITID="-20995"><PROPERTY><NAME>liquidus temperature</NAME><VAL>1245</VAL><VAL_MIN>1245</VAL_MIN><VAL_MAX>1245</VAL_MAX><VALUNIT>&#xB0;C</VALUNIT><MISC/></PROPERTY></FACT><FACT VER="1.0" NAME="GCQUAN" CITID="-20995"><PROPERTY><NAME>Poisson&apos;s ratio</NAME><VAL>0.225</VAL><VAL_MIN>0.225</VAL_MIN><VAL_MAX>0.225</VAL_MAX><VALUNIT/><MISC/></PROPERTY></FACT><FACT VER="1.0" NAME="GCQUAN" CITID="-20995"><PROPERTY><NAME>shear modulus, G</NAME><VAL>3.803E6</VAL><VAL_MIN>3803000</VAL_MIN><VAL_MAX>3803000</VAL_MAX><VALUNIT>psi</VALUNIT><MISC/></PROPERTY></FACT><FACT VER="1.0" NAME="GCQUAN" CITID="-20995"><PROPERTY><NAME>softening point</NAME><VAL>555.8</VAL><VAL_MIN>555.8</VAL_MIN><VAL_MAX>555.8</VAL_MAX><VALUNIT>&#xB0;C</VALUNIT><MISC/></PROPERTY></FACT><FACT VER="1.0" NAME="GCQUAN" CITID="-20995"><PROPERTY><NAME>strain point</NAME><VAL>876.1</VAL><VAL_MIN>876.1</VAL_MIN><VAL_MAX>876.1</VAL_MAX><VALUNIT>&#xB0;C</VALUNIT><MISC/></PROPERTY></FACT><FACT VER="1.0" NAME="GCQUAN" CITID="-20995"><PROPERTY><NAME>Young&apos;s modulus, E</NAME><VAL>9.316E6</VAL><VAL_MIN>9316000</VAL_MIN><VAL_MAX>9316000</VAL_MAX><VALUNIT>psi</VALUNIT><MISC/></PROPERTY></FACT><FACT VER="2.1" NAME="QUAL" CITID="-20995"><PROPERTY><MEASURED>2</MEASURED><NAME>hardness</NAME><DEP/><NEG>0</NEG></PROPERTY></FACT><FACT VER="2.0" NAME="PLOT" CITID="-20995"><SPECTRUM_NAME>Optical transmission spectrum</SPECTRUM_NAME><PLOT_TYPE>linear</PLOT_TYPE><Y_NAME>transmittance, T</Y_NAME><Y_UNITS>%</Y_UNITS><Y_SCALE/><X_NAME>wavelength</X_NAME><X_UNITS>nm</X_UNITS><X_SCALE/><ATS><AT><AT_NAME>thickness</AT_NAME><AT_VALUE>1</AT_VALUE><AT_UNIT>mm</AT_UNIT></AT></ATS><MISC/><DATA>[["208","0.0434"],["240","0.00521"],["270","0.00572"],["300","0.0368"],["330","0.0704"],["360","0.0803"],["390","0.0575"],["420","0.0115"],["450","0.0541"],["480","0.0304"],["510","0.0179"],["540","0.0638"],["570","0.0739"],["600","0.0745"],["630","0.0377"],["660","0.0111"],["690","0.102"],["720","0.0833"],["750","0.0519"],["780","0.00512"],["810","0.0247"],["840","0.0625"],["870","0.0901"],["900","0.136"],["930","0.0953"],["960","0.0743"],["990","0.0979"],["1020","0.117"],["1050","0.0430"],["1080","0.0679"],["1110","0.108"],["1140","0.115"],["1170","0.158"],["1200","0.207"],["1230","0.152"],["1260","0.118"],["1290","0.160"],["1320","0.121"],["1350","0.203"],["1380","0.202"],["1410","0.189"],["1440","0.180"],["1470","0.146"],["1500","0.125"],["1530","0.155"],["1560","0.209"],["1590","0.178"],["1620","0.174"],["1650","0.216"],["1680","0.222"],["1710","0.223"],["1740","0.218"],["1770","0.153"],["1800","0.205"],["1830","0.131"],["1860","0.133"],["1890","0.179"],["1920","0.148"],["1950","0.113"],["1980","0.110"],["2010","0.118"],["2040","0.139"],["2070","0.173"],["2100","0.173"],["2130","0.173"],["2160","0.205"],["2190","0.190"],["2220","0.205"],["2250","0.179"],["2280","0.144"],["2310","0.130"],["2340","0.123"],["2370","0.146"],["2400","0.197"],["2430","0.151"],["2460","0.124"],["2500","0.214"]]</DATA></FACT></FACTS></CERAMIC><CERAMIC><ITEM ID="30" VER="1.0" TYPE="glass/ceramic" HASH="d388921b1aba2f7116808899ff24aeba" HASH3="6394a33079d9cdb2565e1ad2f8bb96f8" GHASH="48c5c77d959dba0f91a06fd49b921424"><LABEL>6</LABEL><CLASS>glass</CLASS><MODIFICATION/><ATTRIBUTE/><COMPOSITION><COMPONENT><FORMULA>SiO2</FORMULA><HILL>O2Si</HILL><ELEMENTS><E>O</E><E>Si</E></ELEMENTS><AMOUNT>65.68</AMOUNT><AMOUNT_UNIT>mol%</AMOUNT_UNIT><ADDITIVE>0</ADDITIVE></COMPONENT><COMPONENT><FORMULA>Al2O3</FORMULA><HILL>Al2O3</HILL><ELEMENTS><E>Al</E><E>O</E></ELEMENTS><AMOUNT>14.38</AMOUNT><AMOUNT_UNIT>mol%</AMOUNT_UNIT><ADDITIVE>0</ADDITIVE></COMPONENT><COMPONENT><FORMULA>Na2O</FORMULA><HILL>Na2O</HILL><ELEMENTS><E>Na</E><E>O</E></ELEMENTS><AMOUNT>14.83</AMOUNT><AMOUNT_UNIT>mol%</AMOUNT_UNIT><ADDITIVE>0</ADDITIVE></COMPONENT><COMPONENT><FORMULA>Nb2O5</FORMULA><HILL>Nb2O5</HILL><ELEMENTS><E>Nb</E><E>O</E></ELEMENTS><AMOUNT>5.04</AMOUNT><AMOUNT_UNIT>mol%</AMOUNT_UNIT><ADDITIVE>0</ADDITIVE></COMPONENT></COMPOSITION><HILL_BASE>Al2.85Na2.94NbO21.3Si6.52</HILL_BASE><HILL_ADDS/><COMBINEDHILL>Al2.85Na2.94NbO21.3Si6.52</COMBINEDHILL><COMBINEDHILL2/><PRECISEHILL>Al2.8532Na2.9425NbO21.283Si6.5159</PRECISEHILL><PRECISEHILL2/><ADDITIONMODE/></ITEM><FACTS><FACT VER="1.0" NAME="GCQUAN" CITID="-20995"><PROPERTY><NAME>annealing point</NAME><VAL>765.8</VAL><VAL_MIN>765.8</VAL_MIN><VAL_MAX>765.8</VAL_MAX><VALUNIT>&#xB0;C</VALUNIT><MISC/></PROPERTY></FACT><FACT VER="1.0" NAME="GCQUAN" CITID="-20995"><PROPERTY><NAME>density, &#x3C1;</NAME><VAL>2.636</VAL><VAL_MIN>2.636</VAL_MIN><VAL_MAX>2.636</VAL_MAX><VALUNIT>g/cm&lt;sup&gt;3&lt;/sup&gt;</VALUNIT><MISC/></PROPERTY></FACT><FACT VER="1.0" NAME="GCQUAN" CITID="-20995"><PROPERTY><NAME>linear thermal expansion coefficient, &#x3B1;&lt;sub&gt;L&lt;/sub&gt;</NAME><VAL>73.9E-7</VAL><VAL_MIN>0.00000739</VAL_MIN><VAL_MAX>0.00000739</VAL_MAX><VALUNIT>&#xB0;C&lt;sup&gt;-1&lt;/sup&gt;</VALUNIT><ATS><AT><AT_NAME>temperature</AT_NAME><AT_VALUE>~ 20 - 300</AT_VALUE><AT_UNIT>&#xB0;C</AT_UNIT></AT></ATS><MISC/></PROPERTY></FACT><FACT VER="1.0" NAME="GCQUAN" CITID="-20995"><PROPERTY><NAME>Poisson&apos;s ratio</NAME><VAL>0.205</VAL><VAL_MIN>0.205</VAL_MIN><VAL_MAX>0.205</VAL_MAX><VALUNIT/><MISC/></PROPERTY></FACT><FACT VER="1.0" NAME="GCQUAN" CITID="-20995"><PROPERTY><NAME>shear modulus, G</NAME><VAL>4.516E6</VAL><VAL_MIN>4516000</VAL_MIN><VAL_MAX>4516000</VAL_MAX><VALUNIT>psi</VALUNIT><MISC/></PROPERTY></FACT><FACT VER="1.0" NAME="GCQUAN" CITID="-20995"><PROPERTY><NAME>softening point</NAME><VAL>1019.4</VAL><VAL_MIN>1019.4</VAL_MIN><VAL_MAX>1019.4</VAL_MAX><VALUNIT>&#xB0;C</VALUNIT><MISC/></PROPERTY></FACT><FACT VER="1.0" NAME="GCQUAN" CITID="-20995"><PROPERTY><NAME>strain point</NAME><VAL>713.9</VAL><VAL_MIN>713.9</VAL_MIN><VAL_MAX>713.9</VAL_MAX><VALUNIT>&#xB0;C</VALUNIT><MISC/></PROPERTY></FACT><FACT VER="1.0" NAME="GCQUAN" CITID="-20995"><PROPERTY><NAME>Young&apos;s modulus, E</NAME><VAL>10.881E6</VAL><VAL_MIN>10881000</VAL_MIN><VAL_MAX>10881000</VAL_MAX><VALUNIT>psi</VALUNIT><MISC/></PROPERTY></FACT></FACTS></CERAMIC><CERAMIC><ITEM ID="34" VER="1.0" TYPE="glass/ceramic" HASH="18b3dd914672f42d701875eec3e70965" HASH3="2b71be85bed97403f4db3b576426e841" GHASH="1cface85bd44368d8b6e77debb088d6d"><LABEL>7</LABEL><CLASS>glass</CLASS><MODIFICATION/><ATTRIBUTE/><COMPOSITION><COMPONENT><FORMULA>SiO2</FORMULA><HILL>O2Si</HILL><ELEMENTS><E>O</E><E>Si</E></ELEMENTS><AMOUNT>65.6</AMOUNT><AMOUNT_UNIT>mol%</AMOUNT_UNIT><ADDITIVE>0</ADDITIVE></COMPONENT><COMPONENT><FORMULA>Al2O3</FORMULA><HILL>Al2O3</HILL><ELEMENTS><E>Al</E><E>O</E></ELEMENTS><AMOUNT>14.44</AMOUNT><AMOUNT_UNIT>mol%</AMOUNT_UNIT><ADDITIVE>0</ADDITIVE></COMPONENT><COMPONENT><FORMULA>Na2O</FORMULA><HILL>Na2O</HILL><ELEMENTS><E>Na</E><E>O</E></ELEMENTS><AMOUNT>14.96</AMOUNT><AMOUNT_UNIT>mol%</AMOUNT_UNIT><ADDITIVE>0</ADDITIVE></COMPONENT><COMPONENT><FORMULA>TiO2</FORMULA><HILL>O2Ti</HILL><ELEMENTS><E>O</E><E>Ti</E></ELEMENTS><AMOUNT>4.92</AMOUNT><AMOUNT_UNIT>mol%</AMOUNT_UNIT><ADDITIVE>0</ADDITIVE></COMPONENT></COMPOSITION><HILL_BASE>Al5.87Na6.08O40.5Si13.3Ti</HILL_BASE><HILL_ADDS/><COMBINEDHILL>Al5.87Na6.08O40.5Si13.3Ti</COMBINEDHILL><COMBINEDHILL2/><PRECISEHILL>Al5.8699Na6.0813O40.512Si13.333Ti</PRECISEHILL><PRECISEHILL2/><ADDITIONMODE/></ITEM><FACTS><FACT VER="1.0" NAME="GCQUAN" CITID="-20995"><PROPERTY><NAME>annealing point</NAME><VAL>743</VAL><VAL_MIN>743</VAL_MIN><VAL_MAX>743</VAL_MAX><VALUNIT>&#xB0;C</VALUNIT><MISC/></PROPERTY></FACT><FACT VER="1.0" NAME="GCQUAN" CITID="-20995"><PROPERTY><NAME>density, &#x3C1;</NAME><VAL>2.45</VAL><VAL_MIN>2.45</VAL_MIN><VAL_MAX>2.45</VAL_MAX><VALUNIT>g/cm&lt;sup&gt;3&lt;/sup&gt;</VALUNIT><MISC/></PROPERTY></FACT><FACT VER="1.0" NAME="GCQUAN" CITID="-20995"><PROPERTY><NAME>Poisson&apos;s ratio</NAME><VAL>0.228</VAL><VAL_MIN>0.228</VAL_MIN><VAL_MAX>0.228</VAL_MAX><VALUNIT/><MISC/></PROPERTY></FACT><FACT VER="1.0" NAME="GCQUAN" CITID="-20995"><PROPERTY><NAME>shear modulus, G</NAME><VAL>4.183E6</VAL><VAL_MIN>4183000</VAL_MIN><VAL_MAX>4183000</VAL_MAX><VALUNIT>psi</VALUNIT><MISC/></PROPERTY></FACT><FACT VER="1.0" NAME="GCQUAN" CITID="-20995"><PROPERTY><NAME>softening point</NAME><VAL>1017.9</VAL><VAL_MIN>1017.9</VAL_MIN><VAL_MAX>1017.9</VAL_MAX><VALUNIT>&#xB0;C</VALUNIT><MISC/></PROPERTY></FACT><FACT VER="1.0" NAME="GCQUAN" CITID="-20995"><PROPERTY><NAME>strain point</NAME><VAL>689.4</VAL><VAL_MIN>689.4</VAL_MIN><VAL_MAX>689.4</VAL_MAX><VALUNIT>&#xB0;C</VALUNIT><MISC/></PROPERTY></FACT><FACT VER="1.0" NAME="GCQUAN" CITID="-20995"><PROPERTY><NAME>Young&apos;s modulus, E</NAME><VAL>10.277E6</VAL><VAL_MIN>10277000</VAL_MIN><VAL_MAX>10277000</VAL_MAX><VALUNIT>psi</VALUNIT><MISC/></PROPERTY></FACT></FACTS></CERAMIC><CERAMIC><ITEM ID="36" VER="1.0" TYPE="glass/ceramic" HASH="24a64c1aa89664902fa916e71332ca5d" HASH3="2162973c135c8e6893e110aa5ae78e37" GHASH="99424215b5d12ebde93dc807075049be"><LABEL>8</LABEL><CLASS>glass</CLASS><MODIFICATION/><ATTRIBUTE/><COMPOSITION><COMPONENT><FORMULA>SiO2</FORMULA><HILL>O2Si</HILL><ELEMENTS><E>O</E><E>Si</E></ELEMENTS><AMOUNT>65.72</AMOUNT><AMOUNT_UNIT>mol%</AMOUNT_UNIT><ADDITIVE>0</ADDITIVE></COMPONENT><COMPONENT><FORMULA>Al2O3</FORMULA><HILL>Al2O3</HILL><ELEMENTS><E>Al</E><E>O</E></ELEMENTS><AMOUNT>14.46</AMOUNT><AMOUNT_UNIT>mol%</AMOUNT_UNIT><ADDITIVE>0</ADDITIVE></COMPONENT><COMPONENT><FORMULA>Na2O</FORMULA><HILL>Na2O</HILL><ELEMENTS><E>Na</E><E>O</E></ELEMENTS><AMOUNT>14.73</AMOUNT><AMOUNT_UNIT>mol%</AMOUNT_UNIT><ADDITIVE>0</ADDITIVE></COMPONENT><COMPONENT><FORMULA>B2O3</FORMULA><HILL>B2O3</HILL><ELEMENTS><E>B</E><E>O</E></ELEMENTS><AMOUNT>5.0</AMOUNT><AMOUNT_UNIT>mol%</AMOUNT_UNIT><ADDITIVE>0</ADDITIVE></COMPONENT></COMPOSITION><HILL_BASE>Al2.89BNa2.95O20.5Si6.57</HILL_BASE><HILL_ADDS/><COMBINEDHILL>Al2.89BNa2.95O20.5Si6.57</COMBINEDHILL><COMBINEDHILL2/><PRECISEHILL>Al2.892BNa2.946O20.455Si6.572</PRECISEHILL><PRECISEHILL2/><ADDITIONMODE/></ITEM><FACTS><FACT VER="1.0" NAME="GCQUAN" CITID="-20995"><PROPERTY><NAME>annealing point</NAME><VAL>635.5</VAL><VAL_MIN>635.5</VAL_MIN><VAL_MAX>635.5</VAL_MAX><VALUNIT>&#xB0;C</VALUNIT><MISC/></PROPERTY></FACT><FACT VER="1.0" NAME="GCQUAN" CITID="-20995"><PROPERTY><NAME>density, &#x3C1;</NAME><VAL>2.389</VAL><VAL_MIN>2.389</VAL_MIN><VAL_MAX>2.389</VAL_MAX><VALUNIT>g/cm&lt;sup&gt;3&lt;/sup&gt;</VALUNIT><MISC/></PROPERTY></FACT><FACT VER="1.0" NAME="GCQUAN" CITID="-20995"><PROPERTY><NAME>linear thermal expansion coefficient, &#x3B1;&lt;sub&gt;L&lt;/sub&gt;</NAME><VAL>80.2E-7</VAL><VAL_MIN>0.00000802</VAL_MIN><VAL_MAX>0.00000802</VAL_MAX><VALUNIT>&#xB0;C&lt;sup&gt;-1&lt;/sup&gt;</VALUNIT><ATS><AT><AT_NAME>temperature</AT_NAME><AT_VALUE>~ 20 - 300</AT_VALUE><AT_UNIT>&#xB0;C</AT_UNIT></AT></ATS><MISC/></PROPERTY></FACT><FACT VER="1.0" NAME="GCQUAN" CITID="-20995"><PROPERTY><NAME>Poisson&apos;s ratio</NAME><VAL>0.195</VAL><VAL_MIN>0.195</VAL_MIN><VAL_MAX>0.195</VAL_MAX><VALUNIT/><MISC/></PROPERTY></FACT><FACT VER="1.0" NAME="GCQUAN" CITID="-20995"><PROPERTY><NAME>refractive index, n</NAME><VAL>1.4956</VAL><VAL_MIN>1.4956</VAL_MIN><VAL_MAX>1.4956</VAL_MAX><VALUNIT/><ATS><AT><AT_NAME>wavelength</AT_NAME><AT_VALUE>589.3</AT_VALUE><AT_UNIT>nm</AT_UNIT></AT></ATS><MISC/></PROPERTY></FACT><FACT VER="1.0" NAME="GCQUAN" CITID="-20995"><PROPERTY><NAME>shear modulus, G</NAME><VAL>3.964E6</VAL><VAL_MIN>3964000</VAL_MIN><VAL_MAX>3964000</VAL_MAX><VALUNIT>psi</VALUNIT><MISC/></PROPERTY></FACT><FACT VER="1.0" NAME="GCQUAN" CITID="-20995"><PROPERTY><NAME>softening point</NAME><VAL>917.1</VAL><VAL_MIN>917.1</VAL_MIN><VAL_MAX>917.1</VAL_MAX><VALUNIT>&#xB0;C</VALUNIT><MISC/></PROPERTY></FACT><FACT VER="1.0" NAME="GCQUAN" CITID="-20995"><PROPERTY><NAME>strain point</NAME><VAL>581.6</VAL><VAL_MIN>581.6</VAL_MIN><VAL_MAX>581.6</VAL_MAX><VALUNIT>&#xB0;C</VALUNIT><MISC/></PROPERTY></FACT><FACT VER="1.0" NAME="GCQUAN" CITID="-20995"><PROPERTY><NAME>Young&apos;s modulus, E</NAME><VAL>9.473E6</VAL><VAL_MIN>9473000</VAL_MIN><VAL_MAX>9473000</VAL_MAX><VALUNIT>psi</VALUNIT><MISC/></PROPERTY></FACT></FACTS></CERAMIC><CERAMIC><ITEM ID="39" VER="1.0" TYPE="glass/ceramic" TITLE="" HASH="7805f6c72dea8b7e8c070253c7ab3f2c" HASH3="8940b3c6567d2cd38f6904c3ea243492" GHASH="99424215b5d12ebde93dc807075049be"><LABEL>8</LABEL><CLASS>glass</CLASS><MODIFICATION/><ATTRIBUTE>chemically tempered</ATTRIBUTE><COMPOSITION><COMPONENT><FORMULA>SiO2</FORMULA><HILL>O2Si</HILL><ELEMENTS><E>O</E><E>Si</E></ELEMENTS><AMOUNT>65.72</AMOUNT><AMOUNT_UNIT>mol%</AMOUNT_UNIT><ADDITIVE>0</ADDITIVE></COMPONENT><COMPONENT><FORMULA>Al2O3</FORMULA><HILL>Al2O3</HILL><ELEMENTS><E>Al</E><E>O</E></ELEMENTS><AMOUNT>14.46</AMOUNT><AMOUNT_UNIT>mol%</AMOUNT_UNIT><ADDITIVE>0</ADDITIVE></COMPONENT><COMPONENT><FORMULA>Na2O</FORMULA><HILL>Na2O</HILL><ELEMENTS><E>Na</E><E>O</E></ELEMENTS><AMOUNT>14.73</AMOUNT><AMOUNT_UNIT>mol%</AMOUNT_UNIT><ADDITIVE>0</ADDITIVE></COMPONENT><COMPONENT><FORMULA>B2O3</FORMULA><HILL>B2O3</HILL><ELEMENTS><E>B</E><E>O</E></ELEMENTS><AMOUNT>5.0</AMOUNT><AMOUNT_UNIT>mol%</AMOUNT_UNIT><ADDITIVE>0</ADDITIVE></COMPONENT></COMPOSITION><HILL_BASE>Al2.89BNa2.95O20.5Si6.57</HILL_BASE><HILL_ADDS/><COMBINEDHILL>Al2.89BNa2.95O20.5Si6.57</COMBINEDHILL><COMBINEDHILL2/><PRECISEHILL>Al2.892BNa2.946O20.455Si6.572</PRECISEHILL><PRECISEHILL2/><ADDITIONMODE/></ITEM><FACTS><FACT VER="1.0" NAME="GCQUAN" CITID="-20995"><PROPERTY><NAME>compressive strength, &#x3C3;</NAME><VAL>904</VAL><VAL_MIN>904</VAL_MIN><VAL_MAX>904</VAL_MAX><VALUNIT>MPa</VALUNIT><ATS><AT><AT_NAME>treatment time</AT_NAME><AT_VALUE>2</AT_VALUE><AT_UNIT>h</AT_UNIT></AT></ATS><MISC/></PROPERTY></FACT><FACT VER="1.0" NAME="GCQUAN" CITID="-20995"><PROPERTY><NAME>compressive strength, &#x3C3;</NAME><VAL>875</VAL><VAL_MIN>875</VAL_MIN><VAL_MAX>875</VAL_MAX><VALUNIT>MPa</VALUNIT><ATS><AT><AT_NAME>treatment time</AT_NAME><AT_VALUE>4</AT_VALUE><AT_UNIT>h</AT_UNIT></AT></ATS><MISC/></PROPERTY></FACT><FACT VER="1.0" NAME="GCQUAN" CITID="-20995"><PROPERTY><NAME>compressive strength, &#x3C3;</NAME><VAL>874</VAL><VAL_MIN>874</VAL_MIN><VAL_MAX>874</VAL_MAX><VALUNIT>MPa</VALUNIT><ATS><AT><AT_NAME>treatment time</AT_NAME><AT_VALUE>6</AT_VALUE><AT_UNIT>h</AT_UNIT></AT></ATS><MISC/></PROPERTY></FACT><FACT VER="2.1" NAME="QUAL" CITID="-20995"><PROPERTY><MEASURED>2</MEASURED><NAME>compression stress layer thickness</NAME><DEP>treatment time</DEP><NEG>0</NEG></PROPERTY></FACT><FACT VER="2.0" NAME="PR" CITID="-20995"><CHEMSYNTH>1</CHEMSYNTH><STAGE><CONDITIONS>696 &#xB0;C</CONDITIONS><PROCESSES>fictivation</PROCESSES><STARTINGS><STARTING><ITEM ID="36" VER="1.0" TYPE="glass/ceramic" HASH="24a64c1aa89664902fa916e71332ca5d" HASH3="2162973c135c8e6893e110aa5ae78e37" GHASH="99424215b5d12ebde93dc807075049be"><LABEL>8</LABEL><CLASS>glass</CLASS><MODIFICATION/><ATTRIBUTE/><COMPOSITION><COMPONENT><FORMULA>SiO2</FORMULA><HILL>O2Si</HILL><ELEMENTS><E>O</E><E>Si</E></ELEMENTS><AMOUNT>65.72</AMOUNT><AMOUNT_UNIT>mol%</AMOUNT_UNIT><ADDITIVE>0</ADDITIVE></COMPONENT><COMPONENT><FORMULA>Al2O3</FORMULA><HILL>Al2O3</HILL><ELEMENTS><E>Al</E><E>O</E></ELEMENTS><AMOUNT>14.46</AMOUNT><AMOUNT_UNIT>mol%</AMOUNT_UNIT><ADDITIVE>0</ADDITIVE></COMPONENT><COMPONENT><FORMULA>Na2O</FORMULA><HILL>Na2O</HILL><ELEMENTS><E>Na</E><E>O</E></ELEMENTS><AMOUNT>14.73</AMOUNT><AMOUNT_UNIT>mol%</AMOUNT_UNIT><ADDITIVE>0</ADDITIVE></COMPONENT><COMPONENT><FORMULA>B2O3</FORMULA><HILL>B2O3</HILL><ELEMENTS><E>B</E><E>O</E></ELEMENTS><AMOUNT>5.0</AMOUNT><AMOUNT_UNIT>mol%</AMOUNT_UNIT><ADDITIVE>0</ADDITIVE></COMPONENT></COMPOSITION><HILL_BASE>Al2.89BNa2.95O20.5Si6.57</HILL_BASE><HILL_ADDS/><COMBINEDHILL>Al2.89BNa2.95O20.5Si6.57</COMBINEDHILL><COMBINEDHILL2/><PRECISEHILL>Al2.892BNa2.946O20.455Si6.572</PRECISEHILL><PRECISEHILL2/><ADDITIONMODE/></ITEM></STARTING></STARTINGS></STAGE><STAGE><CONDITIONS>molten KNO&lt;sub&gt;3&lt;/sub&gt;; 410 &#xB0;C; 2-6 h</CONDITIONS><PROCESSES>chemical tempering</PROCESSES></STAGE></FACT></FACTS></CERAMIC><CERAMIC><ITEM ID="43" VER="1.0" TYPE="glass/ceramic" HASH="a4befda813c8ac033253bb919c2f2558" HASH3="3c4f3af3eeffd9ba828d8dab52817243" GHASH="55b0550ad7301d4cd3906d70d27be1ae"><LABEL>9</LABEL><CLASS>glass</CLASS><MODIFICATION/>
