Repository: dalerxli/transmission

# trasmittance
find refractive index from transmittance

File: data/A440103.3.xml (part 2 of 2)
<?xml version="1.0"?>
HASH="11af13ec47e52c42607f6cd920f4dbb3"><NAMES><NAME>&#x3B3;-aluminum oxynitride</NAME></NAMES><FORMULA>AlON</FORMULA><HILL>AlNO</HILL><ELEMENTS><E>Al</E><E>N</E><E>O</E></ELEMENTS><MODIFICATION>&#x3B3;</MODIFICATION></ITEM></STARTING><STARTING><ITEM VER="2.0l" TYPE="single compound" HASH="109aea333645207ab44b59dcc8a64812" ID="__166"><NAMES><NAME>yttria</NAME><NAME>yttrium(III) oxide</NAME><NAME>yttrium oxide</NAME><NAME>yttrium sesquioxide</NAME><NAME>diyttrium trioxide</NAME></NAMES><FORMULA>Y2O3</FORMULA><HILL>O3Y2</HILL><ELEMENTS><E>O</E><E>Y</E></ELEMENTS></ITEM></STARTING><STARTING><ITEM VER="2.0l" TYPE="single compound" HASH="7245dff1a5e73cb206322c4a4bf9c388" ID="__420"><NAMES><NAME>lanthania</NAME><NAME>lanthanum oxide</NAME><NAME>lanthanum trioxide</NAME><NAME>lanthanum(III) oxide</NAME></NAMES><FORMULA>La2O3</FORMULA><HILL>La2O3</HILL><ELEMENTS><E>La</E><E>O</E></ELEMENTS></ITEM></STARTING></STARTINGS></STAGE><STAGE><CONDITIONS>60 &#xB0;C; 24 h</CONDITIONS><PROCESSES>drying</PROCESSES></STAGE><STAGE><CONDITIONS>5 MPa</CONDITIONS><PROCESSES>pressing</PROCESSES></STAGE><STAGE><CONDITIONS>200 MPa</CONDITIONS><PROCESSES>isostatic pressing</PROCESSES></STAGE><STAGE><CONDITIONS>1950 &#xB0;C; 7 h; nitrogen</CONDITIONS><PROCESSES>pressureless sintering</PROCESSES></STAGE></FACT><FACT NAME="MICR" VER="2.1" CITID="440103"><MICROSCOPY>OM</MICROSCOPY></FACT><FACT VER="1.0" NAME="GCQUAN" CITID="440103"><PROPERTY><NAME>grain size</NAME><VAL>68</VAL><VAL_MIN>68</VAL_MIN><VAL_MAX>68</VAL_MAX><VALUNIT>&#x3BC;m</VALUNIT><MISC/></PROPERTY></FACT><FACT VER="1.0" NAME="GCQUAN" CITID="440103"><PROPERTY><NAME>transmittance, T</NAME><VAL>76.8</VAL><VAL_MIN>76.8</VAL_MIN><VAL_MAX>76.8</VAL_MAX><VALUNIT>%</VALUNIT><ATS><AT><AT_NAME>thickness</AT_NAME><AT_VALUE>2</AT_VALUE><AT_UNIT>mm</AT_UNIT></AT><AT><AT_NAME>wavelength</AT_NAME><AT_VALUE>400</AT_VALUE><AT_UNIT>nm</AT_UNIT></AT></ATS><MISC/></PROPERTY></FACT></FACTS></CERAMIC><CERAMIC><ITEM ID="40" VER="1.0" TYPE="glass/ceramic" TITLE="" HASH="d68d00611eadb372a5abfd3554943a5c" HASH3="a342e8bcff307b4fb930021652a7a51f" GHASH="c2c8d789d4111cdfc3fd622603572420" GHASH2="60d50a390f141a9d5eb83d720e5195b9"><NAMES><NAME>&#x3B3;-AlON transparent ceramics</NAME><NAME>transparent aluminum oxynitride ceramics</NAME></NAMES><CLASS>ceramic</CLASS><MODIFICATION>&#x3B3;</MODIFICATION><ATTRIBUTE/><COMPOSITION><COMPONENT><FORMULA>AlON</FORMULA><HILL>AlNO</HILL><ELEMENTS><E>Al</E><E>N</E><E>O</E></ELEMENTS><AMOUNT/><AMOUNT_UNIT/><ADDITIVE>0</ADDITIVE></COMPONENT><COMPONENT><FORMULA>Y2O3</FORMULA><HILL>O3Y2</HILL><ELEMENTS><E>O</E><E>Y</E></ELEMENTS><AMOUNT>0.12</AMOUNT><AMOUNT_UNIT>wt%</AMOUNT_UNIT><ADDITIVE>1</ADDITIVE></COMPONENT><COMPONENT><FORMULA>La2O3</FORMULA><HILL>La2O3</HILL><ELEMENTS><E>La</E><E>O</E></ELEMENTS><AMOUNT>0.12</AMOUNT><AMOUNT_UNIT>wt%</AMOUNT_UNIT><ADDITIVE>1</ADDITIVE></COMPONENT></COMPOSITION><HILL_BASE>AlNO</HILL_BASE><HILL_ADDS>LaO3.66Y1.44</HILL_ADDS><COMBINEDHILL>Al2380LaN2380O2380Y1.44</COMBINEDHILL><COMBINEDHILL2>Al2380LaN2380O2390Y1.44</COMBINEDHILL2><PRECISEHILL>Al2376.4LaN2376.4O2380.1Y1.4428</PRECISEHILL><PRECISEHILL2>Al2382.2LaN2382.2O2385.8Y1.4428</PRECISEHILL2><ADDITIONMODE/></ITEM><FACTS><FACT VER="2.0" NAME="PR" CITID="440103"><CHEMSYNTH>0</CHEMSYNTH><STAGE><CONDITIONS>alcohol</CONDITIONS><PROCESSES>ball milling</PROCESSES><STARTINGS><STARTING><ITEM ID="2" VER="2.0" TYPE="single compound" HASH="11af13ec47e52c42607f6cd920f4dbb3"><NAMES><NAME>&#x3B3;-aluminum oxynitride</NAME></NAMES><FORMULA>AlON</FORMULA><HILL>AlNO</HILL><ELEMENTS><E>Al</E><E>N</E><E>O</E></ELEMENTS><MODIFICATION>&#x3B3;</MODIFICATION></ITEM></STARTING><STARTING><ITEM VER="2.0l" TYPE="single compound" HASH="109aea333645207ab44b59dcc8a64812" ID="__166"><NAMES><NAME>yttria</NAME><NAME>yttrium(III) oxide</NAME><NAME>yttrium oxide</NAME><NAME>yttrium sesquioxide</NAME><NAME>diyttrium trioxide</NAME></NAMES><FORMULA>Y2O3</FORMULA><HILL>O3Y2</HILL><ELEMENTS><E>O</E><E>Y</E></ELEMENTS></ITEM></STARTING><STARTING><ITEM VER="2.0l" TYPE="single compound" HASH="7245dff1a5e73cb206322c4a4bf9c388" ID="__420"><NAMES><NAME>lanthania</NAME><NAME>lanthanum oxide</NAME><NAME>lanthanum trioxide</NAME><NAME>lanthanum(III) oxide</NAME></NAMES><FORMULA>La2O3</FORMULA><HILL>La2O3</HILL><ELEMENTS><E>La</E><E>O</E></ELEMENTS></ITEM></STARTING></STARTINGS></STAGE><STAGE><CONDITIONS>60 &#xB0;C; 24 h</CONDITIONS><PROCESSES>drying</PROCESSES></STAGE><STAGE><CONDITIONS>5 MPa</CONDITIONS><PROCESSES>pressing</PROCESSES></STAGE><STAGE><CONDITIONS>200 MPa</CONDITIONS><PROCESSES>isostatic pressing</PROCESSES></STAGE><STAGE><CONDITIONS>1950 &#xB0;C; 7 h; nitrogen</CONDITIONS><PROCESSES>pressureless sintering</PROCESSES></STAGE></FACT><FACT NAME="MICR" VER="2.1" CITID="440103"><MICROSCOPY>TEM</MICROSCOPY><MICROSCOPY>OM</MICROSCOPY></FACT><FACT VER="1.0" NAME="GCQUAN" CITID="440103"><PROPERTY><NAME>grain size</NAME><VAL>58</VAL><VAL_MIN>58</VAL_MIN><VAL_MAX>58</VAL_MAX><VALUNIT>&#x3BC;m</VALUNIT><MISC/></PROPERTY></FACT><FACT VER="1.0" NAME="GCQUAN" CITID="440103"><PROPERTY><NAME>transmittance, T</NAME><VAL>67.2</VAL><VAL_MIN>67.2</VAL_MIN><VAL_MAX>67.2</VAL_MAX><VALUNIT>%</VALUNIT><ATS><AT><AT_NAME>thickness</AT_NAME><AT_VALUE>2</AT_VALUE><AT_UNIT>mm</AT_UNIT></AT><AT><AT_NAME>wavelength</AT_NAME><AT_VALUE>400</AT_VALUE><AT_UNIT>nm</AT_UNIT></AT></ATS><MISC/></PROPERTY></FACT></FACTS></CERAMIC><CERAMIC><ITEM ID="44" VER="1.0" TYPE="glass/ceramic" TITLE="" HASH="e2afb406829b567509c1c82a54b84d76" HASH3="f377a386fd7f5c92f255cb045907cfac" GHASH="c36db8574f41cb4a42a2ebde6a4052d1" GHASH2="cc5f5c3ce0f70bc1ff10265a5d2659e3"><NAMES><NAME>&#x3B3;-AlON transparent ceramics</NAME><NAME>transparent aluminum oxynitride ceramics</NAME></NAMES><CLASS>ceramic</CLASS><MODIFICATION>&#x3B3;</MODIFICATION><ATTRIBUTE/><COMPOSITION><COMPONENT><FORMULA>AlON</FORMULA><HILL>AlNO</HILL><ELEMENTS><E>Al</E><E>N</E><E>O</E></ELEMENTS><AMOUNT/><AMOUNT_UNIT/><ADDITIVE>0</ADDITIVE></COMPONENT><COMPONENT><FORMULA>Y2O3</FORMULA><HILL>O3Y2</HILL><ELEMENTS><E>O</E><E>Y</E></ELEMENTS><AMOUNT>0.12</AMOUNT><AMOUNT_UNIT>wt%</AMOUNT_UNIT><ADDITIVE>1</ADDITIVE></COMPONENT><COMPONENT><FORMULA>La2O3</FORMULA><HILL>La2O3</HILL><ELEMENTS><E>La</E><E>O</E></ELEMENTS><AMOUNT>0.14</AMOUNT><AMOUNT_UNIT>wt%</AMOUNT_UNIT><ADDITIVE>1</ADDITIVE></COMPONENT></COMPOSITION><HILL_BASE>AlNO</HILL_BASE><HILL_ADDS>LaO3.36Y1.24</HILL_ADDS><COMBINEDHILL>Al2040LaN2040O2040Y1.24</COMBINEDHILL><COMBINEDHILL2>Al2040LaN2040O2050Y1.24</COMBINEDHILL2><PRECISEHILL>Al2036.5LaN2036.5O2039.9Y1.2367</PRECISEHILL><PRECISEHILL2>Al2041.9LaN2041.9O2045.2Y1.2367</PRECISEHILL2><ADDITIONMODE/></ITEM><FACTS><FACT VER="2.0" NAME="PR" CITID="440103"><CHEMSYNTH>0</CHEMSYNTH><STAGE><CONDITIONS>alcohol</CONDITIONS><PROCESSES>ball milling</PROCESSES><STARTINGS><STARTING><ITEM ID="2" VER="2.0" TYPE="single compound" HASH="11af13ec47e52c42607f6cd920f4dbb3"><NAMES><NAME>&#x3B3;-aluminum oxynitride</NAME></NAMES><FORMULA>AlON</FORMULA><HILL>AlNO</HILL><ELEMENTS><E>Al</E><E>N</E><E>O</E></ELEMENTS><MODIFICATION>&#x3B3;</MODIFICATION></ITEM></STARTING><STARTING><ITEM VER="2.0l" TYPE="single compound" HASH="109aea333645207ab44b59dcc8a64812" ID="__166"><NAMES><NAME>yttria</NAME><NAME>yttrium(III) oxide</NAME><NAME>yttrium oxide</NAME><NAME>yttrium sesquioxide</NAME><NAME>diyttrium trioxide</NAME></NAMES><FORMULA>Y2O3</FORMULA><HILL>O3Y2</HILL><ELEMENTS><E>O</E><E>Y</E></ELEMENTS></ITEM></STARTING><STARTING><ITEM VER="2.0l" TYPE="single compound" HASH="7245dff1a5e73cb206322c4a4bf9c388" ID="__420"><NAMES><NAME>lanthania</NAME><NAME>lanthanum oxide</NAME><NAME>lanthanum trioxide</NAME><NAME>lanthanum(III) oxide</NAME></NAMES><FORMULA>La2O3</FORMULA><HILL>La2O3</HILL><ELEMENTS><E>La</E><E>O</E></ELEMENTS></ITEM></STARTING></STARTINGS></STAGE><STAGE><CONDITIONS>60 &#xB0;C; 24 h</CONDITIONS><PROCESSES>drying</PROCESSES></STAGE><STAGE><CONDITIONS>5 MPa</CONDITIONS><PROCESSES>pressing</PROCESSES></STAGE><STAGE><CONDITIONS>200 MPa</CONDITIONS><PROCESSES>isostatic pressing</PROCESSES></STAGE><STAGE><CONDITIONS>1950 &#xB0;C; 7 h; nitrogen</CONDITIONS><PROCESSES>pressureless sintering</PROCESSES></STAGE></FACT><FACT VER="1.0" NAME="GCQUAN" CITID="440103"><PROPERTY><NAME>grain size</NAME><VAL>54</VAL><VAL_MIN>54</VAL_MIN><VAL_MAX>54</VAL_MAX><VALUNIT>&#x3BC;m</VALUNIT><MISC/></PROPERTY></FACT><FACT VER="1.0" NAME="GCQUAN" CITID="440103"><PROPERTY><NAME>transmittance, T</NAME><VAL>67.8</VAL><VAL_MIN>67.8</VAL_MIN><VAL_MAX>67.8</VAL_MAX><VALUNIT>%</VALUNIT><ATS><AT><AT_NAME>thickness</AT_NAME><AT_VALUE>2</AT_VALUE><AT_UNIT>mm</AT_UNIT></AT><AT><AT_NAME>wavelength</AT_NAME><AT_VALUE>400</AT_VALUE><AT_UNIT>nm</AT_UNIT></AT></ATS><MISC/></PROPERTY></FACT></FACTS></CERAMIC><CERAMIC><ITEM ID="48" VER="1.0" TYPE="glass/ceramic" TITLE="" HASH="ce1258b89adfc2437ba7c0a596a70f1f" HASH3="db008392f607d434f924a8546408bc4b" GHASH="a9ea255c092278fb3a3a5a6443e01490" GHASH2="5c122c7221882f5338b9a3210b08047a"><NAMES><NAME>&#x3B3;-AlON transparent ceramics</NAME><NAME>transparent aluminum oxynitride ceramics</NAME></NAMES><CLASS>ceramic</CLASS><MODIFICATION>&#x3B3;</MODIFICATION><ATTRIBUTE/><COMPOSITION><COMPONENT><FORMULA>AlON</FORMULA><HILL>AlNO</HILL><ELEMENTS><E>Al</E><E>N</E><E>O</E></ELEMENTS><AMOUNT/><AMOUNT_UNIT/><ADDITIVE>0</ADDITIVE></COMPONENT><COMPONENT><FORMULA>Y2O3</FORMULA><HILL>O3Y2</HILL><ELEMENTS><E>O</E><E>Y</E></ELEMENTS><AMOUNT>0.12</AMOUNT><AMOUNT_UNIT>wt%</AMOUNT_UNIT><ADDITIVE>1</ADDITIVE></COMPONENT><COMPONENT><FORMULA>La2O3</FORMULA><HILL>La2O3</HILL><ELEMENTS><E>La</E><E>O</E></ELEMENTS><AMOUNT>0.16</AMOUNT><AMOUNT_UNIT>wt%</AMOUNT_UNIT><ADDITIVE>1</ADDITIVE></COMPONENT></COMPOSITION><HILL_BASE>AlNO</HILL_BASE><HILL_ADDS>LaO3.12Y1.08</HILL_ADDS><COMBINEDHILL>Al1780LaN1780O1780Y1.08</COMBINEDHILL><COMBINEDHILL2>Al1790LaN1790O1790Y1.08</COMBINEDHILL2><PRECISEHILL>Al1781.6LaN1781.6O1784.7Y1.0821</PRECISEHILL><PRECISEHILL2>Al1786.6LaN1786.6O1789.7Y1.0821</PRECISEHILL2><ADDITIONMODE/></ITEM><FACTS><FACT VER="2.0" NAME="PR" CITID="440103"><CHEMSYNTH>0</CHEMSYNTH><STAGE><CONDITIONS>alcohol</CONDITIONS><PROCESSES>ball milling</PROCESSES><STARTINGS><STARTING><ITEM ID="2" VER="2.0" TYPE="single compound" HASH="11af13ec47e52c42607f6cd920f4dbb3"><NAMES><NAME>&#x3B3;-aluminum oxynitride</NAME></NAMES><FORMULA>AlON</FORMULA><HILL>AlNO</HILL><ELEMENTS><E>Al</E><E>N</E><E>O</E></ELEMENTS><MODIFICATION>&#x3B3;</MODIFICATION></ITEM></STARTING><STARTING><ITEM VER="2.0l" TYPE="single compound" HASH="109aea333645207ab44b59dcc8a64812" ID="__166"><NAMES><NAME>yttria</NAME><NAME>yttrium(III) oxide</NAME><NAME>yttrium oxide</NAME><NAME>yttrium sesquioxide</NAME><NAME>diyttrium trioxide</NAME></NAMES><FORMULA>Y2O3</FORMULA><HILL>O3Y2</HILL><ELEMENTS><E>O</E><E>Y</E></ELEMENTS></ITEM></STARTING><STARTING><ITEM VER="2.0l" TYPE="single compound" HASH="7245dff1a5e73cb206322c4a4bf9c388" ID="__420"><NAMES><NAME>lanthania</NAME><NAME>lanthanum oxide</NAME><NAME>lanthanum trioxide</NAME><NAME>lanthanum(III) oxide</NAME></NAMES><FORMULA>La2O3</FORMULA><HILL>La2O3</HILL><ELEMENTS><E>La</E><E>O</E></ELEMENTS></ITEM></STARTING></STARTINGS></STAGE><STAGE><CONDITIONS>60 &#xB0;C; 24 h</CONDITIONS><PROCESSES>drying</PROCESSES></STAGE><STAGE><CONDITIONS>5 MPa</CONDITIONS><PROCESSES>pressing</PROCESSES></STAGE><STAGE><CONDITIONS>200 MPa</CONDITIONS><PROCESSES>isostatic pressing</PROCESSES></STAGE><STAGE><CONDITIONS>1950 &#xB0;C; 7 h; nitrogen</CONDITIONS><PROCESSES>pressureless sintering</PROCESSES></STAGE></FACT><FACT NAME="MICR" VER="2.1" CITID="440103"><MICROSCOPY>OM</MICROSCOPY></FACT><FACT VER="1.0" NAME="GCQUAN" CITID="440103"><PROPERTY><NAME>grain size</NAME><VAL>50</VAL><VAL_MIN>50</VAL_MIN><VAL_MAX>50</VAL_MAX><VALUNIT>&#x3BC;m</VALUNIT><MISC/></PROPERTY></FACT><FACT VER="1.0" NAME="GCQUAN" CITID="440103"><PROPERTY><NAME>transmittance, T</NAME><VAL>64.7</VAL><VAL_MIN>64.7</VAL_MIN><VAL_MAX>64.7</VAL_MAX><VALUNIT>%</VALUNIT><ATS><AT><AT_NAME>thickness</AT_NAME><AT_VALUE>2</AT_VALUE><AT_UNIT>mm</AT_UNIT></AT><AT><AT_NAME>wavelength</AT_NAME><AT_VALUE>400</AT_VALUE><AT_UNIT>nm</AT_UNIT></AT></ATS><MISC/></PROPERTY></FACT></FACTS></CERAMIC></CERAMICS></ROOT>
