Repository: dalerxli/transmission

# trasmittance
find refractive index from transmittance

File: data/A460485.1.xml (part 2 of 2)
<?xml version="1.0"?>
HASH="563ff50ced4650d46fb06d421ab03ddc"><NAMES><NAME>strontium carbonate</NAME></NAMES><FORMULA>SrCO3</FORMULA><HILL>CO3Sr</HILL><ELEMENTS><E>C</E><E>O</E><E>Sr</E></ELEMENTS></ITEM></STARTING><STARTING><ITEM ID="7" VER="2.0l" TYPE="single compound" HASH="71913292b7efac129b45b0b968e50f34"><NAMES><NAME>titania</NAME><NAME>titanium(IV) oxide</NAME><NAME>titanium dioxide</NAME><NAME>titanium oxide</NAME></NAMES><FORMULA>TiO2</FORMULA><HILL>O2Ti</HILL><ELEMENTS><E>O</E><E>Ti</E></ELEMENTS></ITEM></STARTING></STARTINGS></STAGE><STAGE><CONDITIONS>900 &#xB0;C; 2 h</CONDITIONS><PROCESSES>calcination</PROCESSES></STAGE><STAGE><CONDITIONS>24 h</CONDITIONS><PROCESSES>ball milling</PROCESSES></STAGE><STAGE><CONDITIONS>300 MPa</CONDITIONS><PROCESSES>cold isostatic pressing</PROCESSES></STAGE><STAGE><CONDITIONS>1200 &#xB0;C; 2 h</CONDITIONS><PROCESSES>sintering</PROCESSES></STAGE></FACT><FACT VER="2.0" NAME="PLOT" CITID="460485"><PLOT_TYPE>linear</PLOT_TYPE><Y_NAME>relative permittivity, &#x3B5;&amp;apos;&lt;sub&gt;r&lt;/sub&gt;</Y_NAME><Y_UNITS/><Y_SCALE/><X_NAME>temperature</X_NAME><X_UNITS>K</X_UNITS><X_SCALE/><ATS><AT><AT_NAME>frequency</AT_NAME><AT_VALUE>1</AT_VALUE><AT_UNIT>kHz</AT_UNIT></AT></ATS><MISC/><DATA>[["208","1390"],["216","1410"],["224","1440"],["232","1460"],["240","1480"],["248","1490"],["256","1510"],["264","1510"],["272","1520"],["280","1510"],["288","1500"],["296","1480"],["304","1460"],["312","1440"],["320","1410"],["328","1380"],["336","1350"],["344","1320"],["352","1290"],["360","1250"],["368","1220"],["376","1190"],["384","1150"],["392","1120"],["400","1080"],["408","1050"],["416","1020"],["424","982"],["432","951"],["440","919"],["448","889"],["456","862"],["464","835"],["472","807"],["480","777"],["488","750"],["496","726"],["504","704"],["512","684"],["520","668"],["528","651"],["536","637"],["544","625"],["552","610"],["562","598"],["572","586"]]</DATA></FACT><FACT VER="2.0" NAME="PLOT" CITID="460485"><PLOT_TYPE>linear</PLOT_TYPE><Y_NAME>relative permittivity, &#x3B5;&amp;apos;&lt;sub&gt;r&lt;/sub&gt;</Y_NAME><Y_UNITS/><Y_SCALE/><X_NAME>temperature</X_NAME><X_UNITS>K</X_UNITS><X_SCALE/><ATS><AT><AT_NAME>frequency</AT_NAME><AT_VALUE>10</AT_VALUE><AT_UNIT>kHz</AT_UNIT></AT></ATS><MISC/><DATA>[["208","1330"],["216","1360"],["224","1380"],["232","1400"],["240","1420"],["248","1440"],["256","1460"],["264","1470"],["272","1470"],["280","1470"],["288","1460"],["296","1440"],["304","1420"],["312","1400"],["320","1380"],["328","1360"],["336","1330"],["344","1300"],["352","1270"],["360","1240"],["368","1210"],["376","1170"],["384","1130"],["392","1100"],["400","1060"],["408","1030"],["416","997"],["424","967"],["432","938"],["440","907"],["448","878"],["456","849"],["464","820"],["472","790"],["480","761"],["488","735"],["496","711"],["504","689"],["512","666"],["520","645"],["528","625"],["536","604"],["543","586"],["552","569"],["562","550"],["572","532"]]</DATA></FACT><FACT VER="2.0" NAME="PLOT" CITID="460485"><PLOT_TYPE>linear</PLOT_TYPE><Y_NAME>relative permittivity, &#x3B5;&amp;apos;&lt;sub&gt;r&lt;/sub&gt;</Y_NAME><Y_UNITS/><Y_SCALE/><X_NAME>temperature</X_NAME><X_UNITS>K</X_UNITS><X_SCALE/><ATS><AT><AT_NAME>frequency</AT_NAME><AT_VALUE>100</AT_VALUE><AT_UNIT>kHz</AT_UNIT></AT></ATS><MISC/><DATA>[["208","1280"],["216","1300"],["224","1330"],["232","1350"],["240","1370"],["248","1390"],["256","1400"],["264","1410"],["272","1420"],["280","1420"],["288","1410"],["296","1400"],["304","1390"],["312","1370"],["320","1350"],["328","1330"],["336","1310"],["344","1280"],["352","1250"],["360","1220"],["368","1190"],["376","1160"],["384","1120"],["392","1090"],["400","1050"],["408","1020"],["416","987"],["424","954"],["432","926"],["440","896"],["448","867"],["456","840"],["464","812"],["472","783"],["480","758"],["488","732"],["496","708"],["504","684"],["512","663"],["520","641"],["528","620"],["536","602"],["544","583"],["553","564"],["562","545"],["572","524"]]</DATA></FACT><FACT VER="2.0" NAME="PLOT" CITID="460485"><PLOT_TYPE>linear</PLOT_TYPE><Y_NAME>relative permittivity, &#x3B5;&amp;apos;&lt;sub&gt;r&lt;/sub&gt;</Y_NAME><Y_UNITS/><Y_SCALE/><X_NAME>temperature</X_NAME><X_UNITS>K</X_UNITS><X_SCALE/><ATS><AT><AT_NAME>frequency</AT_NAME><AT_VALUE>1</AT_VALUE><AT_UNIT>MHz</AT_UNIT></AT></ATS><MISC/><DATA>[["208","1230"],["216","1260"],["224","1280"],["232","1300"],["240","1330"],["248","1340"],["256","1360"],["264","1370"],["272","1380"],["280","1380"],["288","1370"],["296","1360"],["304","1350"],["312","1330"],["320","1310"],["328","1300"],["336","1280"],["344","1250"],["352","1230"],["360","1200"],["368","1170"],["376","1130"],["384","1100"],["392","1070"],["400","1030"],["408","1000"],["416","971"],["424","937"],["432","905"],["440","874"],["448","845"],["456","822"],["464","796"],["472","770"],["480","744"],["488","719"],["496","696"],["504","673"],["512","651"],["520","629"],["528","609"],["536","590"],["544","571"],["552","554"],["562","534"],["572","516"]]</DATA></FACT><FACT VER="2.0" NAME="PLOT" CITID="460485"><PLOT_TYPE>linear</PLOT_TYPE><Y_NAME>loss tangent, tan &#x3B4;</Y_NAME><Y_UNITS/><Y_SCALE/><X_NAME>temperature</X_NAME><X_UNITS>K</X_UNITS><X_SCALE/><ATS><AT><AT_NAME>frequency</AT_NAME><AT_VALUE>1</AT_VALUE><AT_UNIT>kHz</AT_UNIT></AT></ATS><MISC/><DATA>[["209","0.0198"],["215","0.0191"],["220","0.0191"],["225","0.0188"],["230","0.0188"],["235","0.0187"],["240","0.0187"],["245","0.0183"],["250","0.0177"],["255","0.0177"],["260","0.0179"],["265","0.0174"],["270","0.0168"],["275","0.0165"],["280","0.0162"],["285","0.0156"],["290","0.0151"],["295","0.0148"],["300","0.0148"],["305","0.0144"],["310","0.0132"],["315","0.0124"],["320","0.0115"],["325","0.0107"],["330","0.0101"],["335","0.00906"],["340","0.00840"],["345","0.00775"],["350","0.00707"],["355","0.00691"],["360","0.00653"],["365","0.00604"],["370","0.00598"],["375","0.00745"],["380","0.00708"],["385","0.00760"],["390","0.00800"],["395","0.00833"],["400","0.00815"],["405","0.00855"],["410","0.00851"],["415","0.00865"],["420","0.00875"],["425","0.00859"],["430","0.00842"],["435","0.00898"],["440","0.00950"],["445","0.0100"],["450","0.0103"],["455","0.0105"],["460","0.0113"],["465","0.0116"],["470","0.0124"],["475","0.0146"],["480","0.0159"],["485","0.0170"],["490","0.0181"],["495","0.0193"],["500","0.0213"],["505","0.0231"],["510","0.0244"],["515","0.0272"],["520","0.0300"],["525","0.0322"],["530","0.0344"],["535","0.0375"],["540","0.0405"],["545","0.0440"],["550","0.0479"],["555","0.0517"],["561","0.0559"],["567","0.0604"],["572","0.0649"]]</DATA></FACT><FACT VER="2.0" NAME="PLOT" CITID="460485"><PLOT_TYPE>linear</PLOT_TYPE><Y_NAME>loss tangent, tan &#x3B4;</Y_NAME><Y_UNITS/><Y_SCALE/><X_NAME>temperature</X_NAME><X_UNITS>K</X_UNITS><X_SCALE/><ATS><AT><AT_NAME>frequency</AT_NAME><AT_VALUE>10</AT_VALUE><AT_UNIT>kHz</AT_UNIT></AT></ATS><MISC/><DATA>[["209","0.0227"],["214","0.0216"],["220","0.0211"],["225","0.0208"],["230","0.0203"],["235","0.0203"],["240","0.0211"],["245","0.0216"],["250","0.0198"],["255","0.0195"],["260","0.0195"],["265","0.0190"],["270","0.0190"],["275","0.0193"],["280","0.0189"],["285","0.0178"],["290","0.0163"],["295","0.0154"],["300","0.0153"],["305","0.0154"],["310","0.0150"],["315","0.0144"],["320","0.0137"],["325","0.0129"],["330","0.0118"],["335","0.0109"],["340","0.0102"],["345","0.00974"],["350","0.00937"],["355","0.00913"],["360","0.00847"],["365","0.00773"],["370","0.00750"],["375","0.00718"],["380","0.00703"],["385","0.00656"],["390","0.00660"],["395","0.00661"],["400","0.00592"],["405","0.00644"],["410","0.00616"],["415","0.00684"],["420","0.00628"],["425","0.00598"],["430","0.00590"],["435","0.00600"],["440","0.00617"],["445","0.00574"],["450","0.00522"],["455","0.00463"],["460","0.00475"],["465","0.00491"],["470","0.00522"],["475","0.00547"],["480","0.00617"],["485","0.00636"],["490","0.00619"],["495","0.00631"],["500","0.00659"],["505","0.00737"],["510","0.00835"],["515","0.00914"],["520","0.0101"],["525","0.0100"],["530","0.0106"],["535","0.0108"],["540","0.0116"],["545","0.0122"],["550","0.0134"],["555","0.0147"],["560","0.0163"],["566","0.0179"],["572","0.0201"]]</DATA></FACT><FACT VER="2.0" NAME="PLOT" CITID="460485"><PLOT_TYPE>linear</PLOT_TYPE><Y_NAME>loss tangent, tan &#x3B4;</Y_NAME><Y_UNITS/><Y_SCALE/><X_NAME>temperature</X_NAME><X_UNITS>K</X_UNITS><X_SCALE/><ATS><AT><AT_NAME>frequency</AT_NAME><AT_VALUE>100</AT_VALUE><AT_UNIT>kHz</AT_UNIT></AT></ATS><MISC/><DATA>[["209","0.0260"],["214","0.0250"],["220","0.0245"],["225","0.0239"],["230","0.0229"],["235","0.0227"],["240","0.0222"],["245","0.0221"],["250","0.0221"],["255","0.0217"],["260","0.0221"],["265","0.0219"],["270","0.0216"],["275","0.0223"],["280","0.0222"],["285","0.0211"],["290","0.0200"],["295","0.0186"],["300","0.0184"],["305","0.0186"],["310","0.0182"],["315","0.0183"],["320","0.0197"],["325","0.0191"],["330","0.0183"],["335","0.0177"],["340","0.0168"],["344","0.0150"],["350","0.0138"],["355","0.0144"],["360","0.0137"],["365","0.0129"],["370","0.0122"],["375","0.0116"],["380","0.0120"],["385","0.0112"],["390","0.0113"],["395","0.0112"],["400","0.0107"],["405","0.0106"],["410","0.0105"],["415","0.0107"],["420","0.0105"],["425","0.0105"],["430","0.00996"],["435","0.00971"],["440","0.00956"],["445","0.00932"],["450","0.00866"],["455","0.00683"],["460","0.00821"],["465","0.00847"],["470","0.00871"],["475","0.00949"],["480","0.0102"],["485","0.00985"],["490","0.00936"],["495","0.00872"],["500","0.00854"],["505","0.00908"],["510","0.00940"],["515","0.00872"],["519","0.00635"],["525","0.00596"],["530","0.00616"],["535","0.00655"],["540","0.00689"],["545","0.00713"],["550","0.00670"],["555","0.00747"],["560","0.00817"],["566","0.00896"],["572","0.0112"]]</DATA></FACT><FACT VER="2.0" NAME="PLOT" CITID="460485"><PLOT_TYPE>linear</PLOT_TYPE><Y_NAME>loss tangent, tan &#x3B4;</Y_NAME><Y_UNITS/><Y_SCALE/><X_NAME>temperature</X_NAME><X_UNITS>K</X_UNITS><X_SCALE/><ATS><AT><AT_NAME>frequency</AT_NAME><AT_VALUE>1</AT_VALUE><AT_UNIT>MHz</AT_UNIT></AT></ATS><MISC/><DATA>[["209","0.0309"],["215","0.0298"],["220","0.0287"],["225","0.0282"],["230","0.0278"],["235","0.0276"],["240","0.0275"],["245","0.0274"],["250","0.0268"],["255","0.0260"],["260","0.0253"],["265","0.0254"],["270","0.0262"],["275","0.0269"],["280","0.0261"],["285","0.0251"],["290","0.0238"],["295","0.0226"],["300","0.0215"],["305","0.0236"],["310","0.0205"],["316","0.0222"],["320","0.0189"],["325","0.0185"],["330","0.0177"],["335","0.0158"],["340","0.0151"],["345","0.0153"],["350","0.0163"],["355","0.0164"],["360","0.0154"],["365","0.0150"],["370","0.0163"],["375","0.0159"],["380","0.0157"],["385","0.0152"],["390","0.0137"],["395","0.0128"],["400","0.0136"],["404","0.0124"],["410","0.0132"],["415","0.0139"],["420","0.0138"],["425","0.0132"],["430","0.0125"],["435","0.0128"],["440","0.0134"],["445","0.0135"],["450","0.0132"],["455","0.0113"],["460","0.0141"],["465","0.0144"],["470","0.0145"],["475","0.0145"],["480","0.0143"],["485","0.0144"],["490","0.0138"],["495","0.0133"],["500","0.0126"],["505","0.0122"],["510","0.0131"],["515","0.0139"],["520","0.0138"],["525","0.0144"],["530","0.0149"],["535","0.0150"],["540","0.0161"],["545","0.0166"],["551","0.0177"],["556","0.0182"],["561","0.0179"],["567","0.0183"],["572","0.0203"]]</DATA></FACT><FACT VER="2.1" NAME="QUAL" CITID="460485"><PROPERTY><MEASURED>2</MEASURED><NAME>polarization|electric field</NAME><DEP/><NEG>0</NEG></PROPERTY></FACT><FACT VER="2.1" NAME="QUAL" CITID="460485"><PROPERTY><MEASURED>2</MEASURED><NAME>relative permittivity|electric field</NAME><DEP/><NEG>0</NEG></PROPERTY></FACT><FACT VER="2.1" NAME="QUAL" CITID="460485"><PROPERTY><MEASURED>2</MEASURED><NAME>tunability|electric field</NAME><DEP/><NEG>0</NEG></PROPERTY></FACT><FACT VER="2.1" NAME="QUAL" CITID="460485"><PROPERTY><MEASURED>2</MEASURED><NAME>relaxation activation energy</NAME><DEP/><NEG>0</NEG></PROPERTY></FACT><FACT VER="2.1" NAME="QUAL" CITID="460485"><PROPERTY><MEASURED>2</MEASURED><NAME>band gap energy</NAME><DEP/><NEG>0</NEG></PROPERTY></FACT><FACT VER="2.1" NAME="QUAL" CITID="460485"><PROPERTY><MEASURED>2</MEASURED><NAME>electric modulus real part|frequency</NAME><DEP>temperature</DEP><NEG>0</NEG></PROPERTY></FACT><FACT VER="2.1" NAME="QUAL" CITID="460485"><PROPERTY><MEASURED>2</MEASURED><NAME>electric modulus imaginary part|frequency</NAME><DEP>temperature</DEP><NEG>0</NEG></PROPERTY></FACT><FACT VER="1.0" NAME="GCQUAN" CITID="460485"><PROPERTY><NAME>electrical resistivity, &#x3C1;</NAME><VAL>&gt; 2E6</VAL><VAL_MIN>2002000</VAL_MIN><VAL_MAX>6000000</VAL_MAX><VALUNIT>&#x3A9;&#xB7;cm</VALUNIT><ATS><AT><AT_NAME>temperature</AT_NAME><AT_VALUE>540</AT_VALUE><AT_UNIT>&#xB0;C</AT_UNIT></AT></ATS><MISC/></PROPERTY></FACT><FACT VER="1.0" NAME="GCQUAN" CITID="460485"><PROPERTY><NAME>grain size</NAME><VAL>200 - 400</VAL><VAL_MIN>200</VAL_MIN><VAL_MAX>400</VAL_MAX><VALUNIT>nm</VALUNIT><MISC/></PROPERTY></FACT><FACT VER="1.0" NAME="GCQUAN" CITID="460485"><PROPERTY><NAME>loss tangent, tan &#x3B4;</NAME><VAL>0.016</VAL><VAL_MIN>0.016</VAL_MIN><VAL_MAX>0.016</VAL_MAX><VALUNIT/><ATS><AT><AT_NAME>frequency</AT_NAME><AT_VALUE>100</AT_VALUE><AT_UNIT>kHz</AT_UNIT></AT></ATS><MISC/></PROPERTY></FACT><FACT VER="1.0" NAME="GCQUAN" CITID="460485"><PROPERTY><NAME>relative permittivity, &#x3B5;&amp;apos;&lt;sub&gt;r&lt;/sub&gt;</NAME><VAL>1413</VAL><VAL_MIN>1413</VAL_MIN><VAL_MAX>1413</VAL_MAX><VALUNIT/><ATS><AT><AT_NAME>frequency</AT_NAME><AT_VALUE>100</AT_VALUE><AT_UNIT>kHz</AT_UNIT></AT><AT><AT_NAME>temperature</AT_NAME><AT_VALUE>280.2</AT_VALUE><AT_UNIT>K</AT_UNIT></AT></ATS><MISC/></PROPERTY></FACT><FACT VER="1.0" NAME="GCQUAN" CITID="460485"><PROPERTY><NAME>transmittance, T</NAME><VAL>~ 55</VAL><VAL_MIN>50</VAL_MIN><VAL_MAX>60</VAL_MAX><VALUNIT>%</VALUNIT><ATS><AT><AT_NAME>thickness</AT_NAME><AT_VALUE>0.25</AT_VALUE><AT_UNIT>mm</AT_UNIT></AT><AT><AT_NAME>wavelength</AT_NAME><AT_VALUE>900</AT_VALUE><AT_UNIT>nm</AT_UNIT></AT></ATS><MISC/></PROPERTY></FACT></FACTS></CERAMIC><CERAMIC><ITEM ID="23" VER="1.0" TYPE="glass/ceramic" HASH="fa4a38bd0ab353e21449de08b0645a1f" HASH3="91503ce689f0d2dd1d7bfff753d439ca" GHASH="39495bdf23e26524ba8353f19cb98b66"><LABEL>KNN-0.19ST</LABEL><CLASS>ceramic</CLASS><MODIFICATION>perovskite</MODIFICATION><ATTRIBUTE/><COMPOSITION><COMPONENT><FORMULA>K0.5Na0.5NbO3</FORMULA><HILL>K0.5Na0.5NbO3</HILL><ELEMENTS><E>K</E><E>Na</E><E>Nb</E><E>O</E></ELEMENTS><AMOUNT>0.81</AMOUNT><AMOUNT_UNIT>mol parts</AMOUNT_UNIT><ADDITIVE>0</ADDITIVE></COMPONENT><COMPONENT><FORMULA>SrTiO3</FORMULA><HILL>O3SrTi</HILL><ELEMENTS><E>O</E><E>Sr</E><E>Ti</E></ELEMENTS><AMOUNT>0.19</AMOUNT><AMOUNT_UNIT>mol parts</AMOUNT_UNIT><ADDITIVE>0</ADDITIVE></COMPONENT></COMPOSITION><HILL_BASE>K263Na263Nb526O1580SrTi</HILL_BASE><HILL_ADDS/><COMBINEDHILL>K263Na263Nb526O1580SrTi</COMBINEDHILL><COMBINEDHILL2/><PRECISEHILL>K263.16Na263.16Nb526.32O1581.9SrTi</PRECISEHILL><PRECISEHILL2/><ADDITIONMODE/></ITEM><FACTS><FACT VER="2.0" NAME="PLOT" CITID="460485"><SPECTRUM_NAME>Optical transmission spectrum</SPECTRUM_NAME><PLOT_TYPE>linear</PLOT_TYPE><Y_NAME>transmittance, T</Y_NAME><Y_UNITS>%</Y_UNITS><Y_SCALE/><X_NAME>wavelength</X_NAME><X_UNITS>nm</X_UNITS><X_SCALE/><ATS><AT><AT_NAME>thickness</AT_NAME><AT_VALUE>0.25</AT_VALUE><AT_UNIT>mm</AT_UNIT></AT></ATS><MISC/><DATA>[["200","0.252"],["210","0.909"],["220","0.905"],["230","0.957"],["240","0.957"],["250","0.957"],["260","0.957"],["270","0.957"],["280","0.957"],["290","0.957"],["300","0.907"],["310","0.957"],["320","0.957"],["330","0.957"],["340","0.957"],["350","0.957"],["360","1.01"],["370","0.957"],["380","1.01"],["390","1.42"],["400","4.04"],["410","9.28"],["420","15.5"],["430","20.5"],["440","24.1"],["450","26.4"],["460","28.0"],["470","29.2"],["480","30.2"],["490","31.2"],["500","32.1"],["510","33.1"],["520","33.9"],["530","34.7"],["540","35.4"],["550","36.1"],["560","37.0"],["570","37.7"],["580","38.4"],["590","39.1"],["600","39.8"],["610","40.4"],["620","40.9"],["630","41.6"],["640","42.0"],["650","42.5"],["660","43.0"],["670","43.5"],["680","43.9"],["690","44.4"],["700","44.8"],["710","45.3"],["720","45.7"],["730","46.2"],["740","46.5"],["750","46.9"],["760","47.4"],["770","47.8"],["780","48.3"],["790","48.7"],["800","49.0"],["810","49.2"],["820","49.6"],["830","49.8"],["840","50.1"],["850","50.3"],["860","50.6"],["870","50.8"],["880","51.1"],["890","51.3"],["900","51.7"],["910","52.0"],["920","52.3"],["930","52.6"],["940","52.9"],["950","53.2"],["960","53.5"],["970","53.8"],["980","54.0"],["990","54.3"],["1000","54.6"],["1010","54.8"],["1020","55.0"],["1030","55.3"],["1040","55.5"],["1050","55.8"],["1060","56.0"],["1070","56.3"],["1080","56.5"],["1090","56.7"],["1100","56.9"],["1110","57.1"],["1120","57.3"],["1130","57.6"],["1140","57.8"],["1150","58.0"],["1160","58.3"],["1170","58.5"],["1180","58.7"],["1190","58.9"]]</DATA></FACT><FACT NAME="CHAR" VER="2.1" CITID="460485"><NAME>XRD/X-ray diffraction</NAME><VALUES>1</VALUES><SPECTRUM>1</SPECTRUM><DEP/></FACT><FACT NAME="CHAR" VER="2.1" CITID="460485"><NAME>EIS/Dielectric spectroscopy/Impedance spectroscopy</NAME><SPECTRUM>1</SPECTRUM><DEP/></FACT><FACT VER="2.0" NAME="PR" CITID="460485"><CHEMSYNTH>1</CHEMSYNTH><STAGE><CONDITIONS>ethanol; 12 h</CONDITIONS><PROCESSES>ball milling</PROCESSES><STARTINGS><STARTING><ITEM ID="3" TYPE="single compound" VER="1.5" TITLE="" HASH="67028309f0a7bd52622e3714e64b1a87"><NAMES><NAME>potassium carbonate</NAME></NAMES><FORMULA>K2CO3</FORMULA><HILL>CK2O3</HILL><ELEMENTS><E>C</E><E>K</E><E>O</E></ELEMENTS></ITEM></STARTING><STARTING><ITEM ID="4" TYPE="single compound" VER="2.0l" TITLE="" HASH="3ae30157d432256bf46fc4fa0981dcd5"><NAMES><NAME>sodium carbonate</NAME></NAMES><FORMULA>Na2CO3</FORMULA><HILL>CNa2O3</HILL><ELEMENTS><E>C</E><E>Na</E><E>O</E></ELEMENTS></ITEM></STARTING><STARTING><ITEM ID="5" VER="2.0l" TYPE="single compound" HASH="9930a910eee5a717b5ba7fae43153ecf"><NAMES><NAME>niobia</NAME><NAME>niobium oxide</NAME><NAME>niobium pentoxide</NAME><NAME>niobium(V) oxide</NAME></NAMES><FORMULA>Nb2O5</FORMULA><HILL>Nb2O5</HILL><ELEMENTS><E>Nb</E><E>O</E></ELEMENTS></ITEM></STARTING><STARTING><ITEM ID="6" TYPE="single compound" VER="1.5" TITLE="" HASH="563ff50ced4650d46fb06d421ab03ddc"><NAMES><NAME>strontium carbonate</NAME></NAMES><FORMULA>SrCO3</FORMULA><HILL>CO3Sr</HILL><ELEMENTS><E>C</E><E>O</E><E>Sr</E></ELEMENTS></ITEM></STARTING><STARTING><ITEM ID="7" VER="2.0l" TYPE="single compound" HASH="71913292b7efac129b45b0b968e50f34"><NAMES><NAME>titania</NAME><NAME>titanium(IV) oxide</NAME><NAME>titanium dioxide</NAME><NAME>titanium oxide</NAME></NAMES><FORMULA>TiO2</FORMULA><HILL>O2Ti</HILL><ELEMENTS><E>O</E><E>Ti</E></ELEMENTS></ITEM></STARTING></STARTINGS></STAGE><STAGE><CONDITIONS>900 &#xB0;C; 2 h</CONDITIONS><PROCESSES>calcination</PROCESSES></STAGE><STAGE><CONDITIONS>24 h</CONDITIONS><PROCESSES>ball milling</PROCESSES></STAGE><STAGE><CONDITIONS>300 MPa</CONDITIONS><PROCESSES>cold isostatic pressing</PROCESSES></STAGE><STAGE><CONDITIONS>1200 &#xB0;C; 2 h</CONDITIONS><PROCESSES>sintering</PROCESSES></STAGE></FACT><FACT VER="2.0" NAME="PLOT" CITID="460485"><PLOT_TYPE>linear</PLOT_TYPE><Y_NAME>relative permittivity, &#x3B5;&amp;apos;&lt;sub&gt;r&lt;/sub&gt;</Y_NAME><Y_UNITS/><Y_SCALE/><X_NAME>temperature</X_NAME><X_UNITS>K</X_UNITS><X_SCALE/><ATS><AT><AT_NAME>frequency</AT_NAME><AT_VALUE>1</AT_VALUE><AT_UNIT>kHz</AT_UNIT></AT></ATS><MISC/><DATA>[["202","1210"],["208","1230"],["216","1260"],["224","1280"],["232","1300"],["240","1320"],["248","1330"],["256","1330"],["264","1330"],["272","1320"],["280","1310"],["288","1290"],["296","1270"],["304","1250"],["312","1230"],["320","1210"],["328","1180"],["336","1150"],["344","1120"],["352","1090"],["360","1060"],["368","1020"],["376","992"],["384","960"],["392","927"],["400","896"],["408","867"],["416","841"],["424","812"],["432","785"],["440","758"],["448","733"],["456","708"],["464","686"],["472","665"],["480","641"],["488","622"],["496","604"],["504","585"],["512","568"],["520","553"],["528","541"],["536","529"],["544","516"],["552","506"],["561","497"],["571","490"]]</DATA></FACT><FACT VER="2.0" NAME="PLOT" CITID="460485"><PLOT_TYPE>linear</PLOT_TYPE><Y_NAME>relative permittivity, &#x3B5;&amp;apos;&lt;sub&gt;r&lt;/sub&gt;</Y_NAME><Y_UNITS/><Y_SCALE/><X_NAME>temperature</X_NAME><X_UNITS>K</X_UNITS><X_SCALE/><ATS><AT><AT_NAME>frequency</AT_NAME><AT_VALUE>10</AT_VALUE><AT_UNIT>kHz</AT_UNIT></AT></ATS><MISC/><DATA>[["202","1160"],["208","1190"],["216","1220"],["224","1230"],["232","1250"],["240","1270"],["248","1280"],["256","1290"],["264","1290"],["272","1280"],["280","1270"],["288","1260"],["296","1240"],["304","1220"],["312","1200"],["320","1180"],["328","1160"],["336","1130"],["344","1100"],["352","1070"],["360","1040"],["368","1010"],["376","982"],["384","951"],["392","919"],["400","889"],["408","861"],["416","834"],["424","804"],["432","778"],["440","752"],["448","727"],["456","702"],["464","679"],["472","658"],["480","636"],["488","614"],["496","595"],["504","576"],["512","559"],["520","541"],["528","525"],["536","510"],["544","495"],["552","481"],["561","467"],["571","457"]]</DATA></FACT><FACT VER="2.0" NAME="PLOT" CITID="460485"><PLOT_TYPE>linear</PLOT_TYPE><Y_NAME>relative permittivity, &#x3B5;&amp;apos;&lt;sub&gt;r&lt;/sub&gt;</Y_NAME><Y_UNITS/><Y_SCALE/><X_NAME>temperature</X_NAME><X_UNITS>K</X_UNITS><X_SCALE/><ATS><AT><AT_NAME>frequency</AT_NAME><AT_VALUE>100</AT_VALUE><AT_UNIT>kHz</AT_UNIT></AT></ATS><MISC/><DATA>[["201","1120"],["208","1150"],["216","1180"],["224","1200"],["232","1210"],["240","1230"],["248","1240"],["256","1240"],["264","1240"],["272","1240"],["280","1230"],["288","1220"],["296","1210"],["304","1190"],["312","1180"],["320","1160"],["328","1130"],["336","1110"],["344","1080"],["352","1050"],["360","1020"],["368","996"],["376","967"],["384","936"],["392","908"],["400","878"],["408","851"],["416","823"],["424","797"],["432","772"],["440","746"],["448","722"],["456","698"],["464","675"],["472","653"],["480","631"],["488","610"],["496","591"],["504","571"],["512","554"],["520","538"],["528","521"],["536","505"],["545","489"],["555","472"],["565","458"]]</DATA></FACT><FACT VER="2.0" NAME="PLOT" CITID="460485"><PLOT_TYPE>linear</PLOT_TYPE><Y_NAME>relative permittivity, &#x3B5;&amp;apos;&lt;sub&gt;r&lt;/sub&gt;</Y_NAME><Y_UNITS/><Y_SCALE/><X_NAME>temperature</X_NAME><X_UNITS>K</X_UNITS><X_SCALE/><ATS><AT><AT_NAME>frequency</AT_NAME><AT_VALUE>1</AT_VALUE><AT_UNIT>MHz</AT_UNIT></AT></ATS><MISC/><DATA>[["202","1090"],["208","1120"],["216","1140"],["224","1160"],["232","1180"],["240","1190"],["248","1200"],["256","1210"],["264","1210"],["272","1210"],["280","1200"],["288","1190"],["296","1180"],["304","1160"],["312","1150"],["320","1130"],["328","1110"],["336","1080"],["344","1060"],["352","1030"],["360","1000"],["368","977"],["376","948"],["384","919"],["392","891"],["400","863"],["408","836"],["416","808"],["424","783"],["432","759"],["440","733"],["448","710"],["456","687"],["464","664"],["472","643"],["480","620"],["488","600"],["496","581"],["504","562"],["512","545"],["520","527"],["528","511"],["536","497"],["544","481"],["552","467"],["560","456"],["568","445"]]</DATA></FACT><FACT VER="2.0" NAME="PLOT" CITID="460485"><PLOT_TYPE>linear</PLOT_TYPE><Y_NAME>loss tangent, tan &#x3B4;</Y_NAME><Y_UNITS/><Y_SCALE/><X_NAME>temperature</X_NAME><X_UNITS>K</X_UNITS><X_SCALE/><ATS><AT><AT_NAME>frequency</AT_NAME><AT_VALUE>1</AT_VALUE><AT_UNIT>kHz</AT_UNIT></AT></ATS><MISC/><DATA>[["202","0.0237"],["209","0.0224"],["215","0.0219"],["220","0.0219"],["225","0.0219"],["230","0.0218"],["235","0.0213"],["240","0.0204"],["245","0.0196"],["250","0.0190"],["255","0.0186"],["260","0.0186"],["265","0.0181"],["270","0.0174"],["275","0.0170"],["280","0.0160"],["285","0.0147"],["290","0.0139"],["295","0.0136"],["300","0.0127"],["305","0.0116"],["310","0.0111"],["315","0.0103"],["320","0.0100"],["325","0.00971"],["330","0.00926"],["335","0.00861"],["340","0.00808"],["345","0.00746"],["350","0.00676"],["355","0.00653"],["360","0.00633"],["365","0.00622"],["370","0.00588"],["375","0.00665"],["380","0.00694"],["385","0.00759"],["390","0.00808"],["395","0.00887"],["400","0.00966"],["405","0.0104"],["410","0.0110"],["415","0.0111"],["420","0.0110"],["425","0.0115"],["430","0.0118"],["435","0.0126"],["440","0.0137"],["445","0.0147"],["450","0.0154"],["455","0.0160"],["460","0.0166"],["465","0.0179"],["470","0.0194"],["475","0.0207"],["480","0.0222"],["485","0.0241"],["490","0.0262"],["495","0.0282"],["500","0.0301"],["505","0.0317"],["510","0.0335"],["515","0.0350"],["520","0.0370"],["525","0.0394"],["530","0.0423"],["535","0.0450"],["540","0.0479"],["545","0.0508"],["550","0.0538"],["555","0.0563"],["560","0.0592"],["565","0.0623"],["571","0.0636"]]</DATA></FACT><FACT VER="2.0" NAME="PLOT" CITID="460485"><PLOT_TYPE>linear</PLOT_TYPE><Y_NAME>loss tangent, tan &#x3B4;</Y_NAME><Y_UNITS/><Y_SCALE/><X_NAME>temperature</X_NAME><X_UNITS>K</X_UNITS><X_SCALE/><ATS><AT><AT_NAME>frequency</AT_NAME><AT_VALUE>10</AT_VALUE><AT_UNIT>kHz</AT_UNIT></AT></ATS><MISC/><DATA>[["200","0.0247"],["205","0.0238"],["210","0.0229"],["215","0.0231"],["220","0.0241"],["225","0.0250"],["230","0.0248"],["235","0.0243"],["240","0.0239"],["245","0.0243"],["250","0.0239"],["255","0.0245"],["260","0.0224"],["265","0.0200"],["270","0.0183"],["275","0.0166"],["280","0.0168"],["285","0.0169"],["290","0.0168"],["295","0.0166"],["300","0.0163"],["305","0.0153"],["310","0.0151"],["315","0.0148"],["320","0.0137"],["325","0.0129"],["330","0.0123"],["335","0.0117"],["340","0.0113"],["345","0.0102"],["350","0.00964"],["355","0.00933"],["360","0.00859"],["365","0.00835"],["370","0.00809"],["375","0.00743"],["380","0.00719"],["385","0.00676"],["390","0.00636"],["395","0.00634"],["400","0.00635"],["405","0.00584"],["410","0.00570"],["415","0.00573"],["420","0.00536"],["425","0.00502"],["430","0.00550"],["435","0.00680"],["440","0.00537"],["445","0.00545"],["450","0.00731"],["455","0.00778"],["460","0.00769"],["465","0.00768"],["470","0.00855"],["475","0.00897"],["480","0.00908"],["485","0.00915"],["490","0.00909"],["495","0.00941"],["500","0.00969"],["505","0.0105"],["510","0.0105"],["515","0.0113"],["520","0.0119"],["525","0.0131"],["530","0.0147"],["535","0.0166"],["540","0.0183"],["545","0.0200"],["550","0.0211"],["555","0.0223"],["561","0.0237"],["566","0.0260"],["571","0.0270"]]</DATA></FACT><FACT VER="2.0" NAME="PLOT" CITID="460485"><PLOT_TYPE>linear</PLOT_TYPE><Y_NAME>loss tangent, tan &#x3B4;</Y_NAME><Y_UNITS/><Y_SCALE/><X_NAME>temperature</X_NAME><X_UNITS>K</X_UNITS><X_SCALE/><ATS><AT><AT_NAME>frequency</AT_NAME><AT_VALUE>100</AT_VALUE><AT_UNIT>kHz</AT_UNIT></AT></ATS><MISC/><DATA>[["200","0.0297"],["205","0.0281"],["210","0.0266"],["215","0.0255"],["220","0.0249"],["225","0.0245"],["230","0.0243"],["235","0.0243"],["240","0.0234"],["245","0.0222"],["250","0.0216"],["255","0.0218"],["260","0.0224"],["265","0.0220"],["270","0.0219"],["275","0.0217"],["280","0.0219"],["285","0.0219"],["290","0.0213"],["295","0.0209"],["300","0.0208"],["305","0.0207"],["310","0.0201"],["315","0.0190"],["320","0.0185"],["325","0.0175"],["330","0.0165"],["335","0.0158"],["340","0.0156"],["345","0.0150"],["350","0.0145"],["355","0.0138"],["360","0.0135"],["365","0.0129"],["370","0.0124"],["375","0.0119"],["380","0.0111"],["385","0.0105"],["390","0.00981"],["395","0.00979"],["400","0.00890"],["405","0.00884"],["410","0.00878"],["415","0.00836"],["420","0.00795"],["425","0.00777"],["430","0.00758"],["435","0.00727"],["440","0.00683"],["445","0.00627"],["450","0.00589"],["455","0.00606"],["460","0.00599"],["465","0.00565"],["470","0.00563"],["475","0.00581"],["480","0.00582"],["485","0.00551"],["490","0.00557"],["495","0.00501"],["500","0.00522"],["505","0.00572"],["510","0.00598"],["515","0.00580"],["520","0.00595"],["525","0.00637"],["530","0.00691"],["535","0.00718"],["540","0.00738"],["545","0.00770"],["550","0.00797"],["555","0.00820"],["560","0.00855"],["565","0.00876"],["571","0.00836"]]</DATA></FACT><FACT VER="2.0" NAME="PLOT" CITID="460485"><PLOT_TYPE>linear</PLOT_TYPE><Y_NAME>loss tangent, tan &#x3B4;</Y_NAME><Y_UNITS/><Y_SCALE/><X_NAME>temperature</X_NAME><X_UNITS>K</X_UNITS><X_SCALE/><ATS><AT><AT_NAME>frequency</AT_NAME><AT_VALUE>1</AT_VALUE><AT_UNIT>MHz</AT_UNIT></AT></ATS><MISC/><DATA>[["201","0.0388"],["206","0.0392"],["210","0.0370"],["215","0.0356"],["220","0.0347"],["225","0.0339"],["230","0.0326"],["235","0.0318"],["240","0.0310"],["245","0.0304"],["250","0.0301"],["255","0.0297"],["260","0.0292"],["265","0.0291"],["270","0.0287"],["275","0.0277"],["280","0.0271"],["285","0.0268"],["290","0.0260"],["295","0.0254"],["300","0.0254"],["305","0.0259"],["310","0.0260"],["315","0.0258"],["320","0.0258"],["325","0.0260"],["330","0.0259"],["335","0.0257"],["340","0.0258"],["345","0.0260"],["350","0.0261"],["355","0.0263"],["360","0.0263"],["365","0.0269"],["370","0.0270"],["375","0.0254"],["380","0.0238"],["385","0.0231"],["390","0.0229"],["395","0.0241"],["400","0.0215"],["404","0.0239"],["408","0.0255"],["410","0.0220"],["415","0.0210"],["420","0.0196"],["425","0.0195"],["430","0.0185"],["435","0.0185"],["440","0.0188"],["445","0.0188"],["450","0.0181"],["455","0.0179"],["460","0.0192"],["465","0.0160"],["470","0.0141"],["475","0.0152"],["480","0.0147"],["485","0.0151"],["490","0.0143"],["495","0.0138"],["500","0.0141"],["505","0.0138"],["510","0.0150"],["515","0.0150"],["520","0.0160"],["525","0.0163"],["530","0.0169"],["535","0.0173"],["540","0.0172"],["545","0.0167"],["550","0.0166"],["555","0.0168"],["560","0.0168"],["565","0.0161"],["571","0.0150"]]</DATA></FACT><FACT VER="2.1" NAME="QUAL" CITID="460485"><PROPERTY><MEASURED>2</MEASURED><NAME>polarization|electric field</NAME><DEP/><NEG>0</NEG></PROPERTY></FACT><FACT VER="2.1" NAME="QUAL" CITID="460485"><PROPERTY><MEASURED>2</MEASURED><NAME>relative permittivity|electric field</NAME><DEP/><NEG>0</NEG></PROPERTY></FACT><FACT VER="2.1" NAME="QUAL" CITID="460485"><PROPERTY><MEASURED>2</MEASURED><NAME>tunability|electric field</NAME><DEP/><NEG>0</NEG></PROPERTY></FACT><FACT VER="2.1" NAME="QUAL" CITID="460485"><PROPERTY><MEASURED>2</MEASURED><NAME>relaxation activation energy</NAME><DEP/><NEG>0</NEG></PROPERTY></FACT><FACT VER="2.1" NAME="QUAL" CITID="460485"><PROPERTY><MEASURED>2</MEASURED><NAME>band gap energy</NAME><DEP/><NEG>0</NEG></PROPERTY></FACT><FACT VER="1.0" NAME="GCQUAN" CITID="460485"><PROPERTY><NAME>ferroelectric coercive field, E&lt;sub&gt;C&lt;/sub&gt;</NAME><VAL>2.1</VAL><VAL_MIN>2.1</VAL_MIN><VAL_MAX>2.1</VAL_MAX><VALUNIT>kV/cm</VALUNIT><MISC/></PROPERTY></FACT><FACT VER="1.0" NAME="GCQUAN" CITID="460485"><PROPERTY><NAME>loss tangent, tan &#x3B4;</NAME><VAL>0.014</VAL><VAL_MIN>0.014</VAL_MIN><VAL_MAX>0.014</VAL_MAX><VALUNIT/><ATS><AT><AT_NAME>frequency</AT_NAME><AT_VALUE>100</AT_VALUE><AT_UNIT>kHz</AT_UNIT></AT></ATS><MISC/></PROPERTY></FACT><FACT VER="1.0" NAME="GCQUAN" CITID="460485"><PROPERTY><NAME>relative permittivity, &#x3B5;&amp;apos;&lt;sub&gt;r&lt;/sub&gt;</NAME><VAL>1246</VAL><VAL_MIN>1246</VAL_MIN><VAL_MAX>1246</VAL_MAX><VALUNIT/><ATS><AT><AT_NAME>frequency</AT_NAME><AT_VALUE>100</AT_VALUE><AT_UNIT>kHz</AT_UNIT></AT><AT><AT_NAME>temperature</AT_NAME><AT_VALUE>263.5</AT_VALUE><AT_UNIT>K</AT_UNIT></AT></ATS><MISC/></PROPERTY></FACT><FACT VER="1.0" NAME="GCQUAN" CITID="460485"><PROPERTY><NAME>remnant polarization, P&lt;sub&gt;r&lt;/sub&gt;</NAME><VAL>0.32</VAL><VAL_MIN>0.32</VAL_MIN><VAL_MAX>0.32</VAL_MAX><VALUNIT>&#x3BC;C/cm&lt;sup&gt;2&lt;/sup&gt;</VALUNIT><MISC/></PROPERTY></FACT></FACTS></CERAMIC></CERAMICS></ROOT>
