Repository: dalerxli/transmission

# trasmittance
find refractive index from transmittance

File: data/A473240.1.xml (part 2 of 3)
<?xml version="1.0"?>
["929.0","608.6"],["936.0","603.0"],["943.0","599.9"],["950.0","598.2"],["957.0","597.3"],["964.0","596.2"],["971.0","597.4"],["978.0","597.5"],["985.0","599.1"],["992.0","600.9"],["999.0","603.3"],["1006","605.8"],["1013","608.3"],["1020","610.7"],["1027","613.2"],["1034","615.6"],["1041","618.1"],["1048","620.7"],["1055","624.5"],["1062","626.8"],["1069","630.5"],["1076","633.3"],["1083","637.1"],["1090","640.4"],["1097","644.2"],["1104","648.1"],["1111","652.3"],["1118","656.3"],["1125","659.3"],["1132","664.3"],["1139","669.6"],["1146","674.1"],["1153","678.2"],["1160","684.5"],["1167","691.0"],["1174","697.3"],["1181","705.2"],["1188","714.0"],["1195","723.8"],["1202","733.8"],["1209","741.9"],["1216","752.6"],["1223","761.1"],["1230","769.7"],["1237","777.1"],["1244","783.2"],["1251","790.0"],["1258","795.4"],["1265","800.6"],["1272","804.2"],["1279","807.4"],["1286","811.7"],["1293","815.3"],["1300","819.9"],["1307","822.9"],["1314","826.3"],["1321","829.3"],["1328","833.0"],["1335","835.6"],["1342","838.9"],["1349","840.6"],["1356","843.0"],["1363","844.9"],["1370","845.7"],["1377","844.3"],["1384","837.3"],["1391","840.7"],["1398","844.6"],["1405","846.8"],["1412","851.2"],["1419","854.9"],["1426","858.4"],["1433","860.8"],["1440","863.4"],["1447","865.1"],["1454","865.8"],["1461","867.1"],["1468","869.1"],["1475","871.2"],["1482","873.7"],["1489","874.9"],["1496","877.0"],["1503","877.3"],["1510","877.3"],["1517","877.3"],["1524","877.3"],["1531","877.3"],["1538","878.2"],["1545","877.1"],["1552","875.9"],["1559","875.5"],["1566","873.1"],["1573","870.7"],["1580","867.7"],["1587","862.5"],["1594","855.3"],["1601","846.8"],["1608","834.6"],["1615","821.4"],["1622","807.1"],["1629","797.6"],["1636","795.0"],["1643","797.7"],["1650","804.4"],["1657","815.4"],["1664","825.8"],["1671","837.4"],["1678","849.5"],["1685","862.3"],["1692","870.5"],["1699","879.9"],["1706","886.0"],["1713","890.1"],["1720","895.2"],["1727","896.8"],["1734","900.5"],["1741","904.0"],["1748","906.5"],["1755","909.3"],["1762","911.3"],["1769","912.4"],["1776","914.6"],["1783","914.7"],["1790","916.2"],["1797","916.6"],["1804","917.7"],["1811","918.4"],["1818","918.3"],["1825","919.3"],["1832","919.3"],["1839","920.0"],["1846","920.3"],["1853","920.6"],["1860","920.6"],["1867","920.5"],["1874","921.4"],["1881","921.3"],["1888","920.8"],["1895","920.9"],["1902","921.3"],["1909","920.8"],["1916","919.0"],["1923","919.1"],["1930","919.1"],["1937","919.1"],["1944","919.1"],["1951","919.2"],["1958","918.5"],["1965","918.1"],["1972","917.7"],["1979","917.7"],["1986","917.3"],["1993","917.0"]]</DATA></FACT><FACT VER="2.0" NAME="PLOT" CITID="473240"><SPECTRUM_NAME>Optical transmission spectrum</SPECTRUM_NAME><PLOT_TYPE>linear</PLOT_TYPE><Y_NAME>transmittance, T</Y_NAME><Y_UNITS>%</Y_UNITS><Y_SCALE/><X_NAME>wavelength</X_NAME><X_UNITS>nm</X_UNITS><X_SCALE/><ATS/><MISC/><DATA>[["205","0.168"],["215","0.236"],["226","0.169"],["237","0.255"],["247","0.175"],["258","0.285"],["269","0.182"],["279","0.315"],["290","0.195"],["301","0.234"],["311","0.107"],["322","0.211"],["333","0.283"],["343","0.341"],["354","0.404"],["365","0.484"],["375","0.558"],["386","0.553"],["397","0.606"],["408","0.698"],["418","0.764"],["429","0.781"],["440","0.810"],["450","0.794"],["461","0.822"],["472","0.818"],["482","0.852"],["493","0.831"],["504","0.876"],["514","0.928"],["525","0.921"],["536","0.953"],["546","0.940"],["557","0.917"],["568","0.967"],["578","1.01"],["589","0.997"],["600","1.01"],["611","1.00"],["621","1.02"],["632","1.01"],["643","1.09"],["653","1.13"],["664","1.18"],["675","1.18"],["685","1.18"],["696","1.30"],["707","1.28"],["717","1.31"],["728","1.36"],["739","1.38"],["749","1.51"],["760","1.61"],["771","1.70"],["781","1.81"],["792","1.92"],["803","2.04"],["813","2.18"],["824","2.32"],["835","2.54"],["846","2.70"],["856","2.89"],["867","3.09"],["878","3.36"],["888","3.62"],["899","3.84"],["910","4.21"],["920","4.46"],["931","4.83"],["942","5.12"],["952","5.52"],["963","5.85"],["974","6.34"],["984","6.69"],["995","7.21"],["1010","7.55"],["1020","8.04"],["1030","8.53"],["1040","8.97"],["1050","9.52"],["1060","10.0"],["1070","10.6"],["1080","11.1"],["1090","11.7"],["1100","12.2"]]</DATA></FACT><FACT VER="2.0" NAME="PR" CITID="473240"><CHEMSYNTH>1</CHEMSYNTH><STAGE><CONDITIONS>2 h</CONDITIONS><PROCESSES>ball milling</PROCESSES><STARTINGS><STARTING><ITEM ID="21" VER="2.0l" TYPE="single compound" HASH="e3b26d33c22577d615fce2bbe7c96976"><NAMES><NAME>silica</NAME><NAME>silicon dioxide</NAME><NAME>silicic oxide</NAME></NAMES><FORMULA>SiO2</FORMULA><HILL>O2Si</HILL><ELEMENTS><E>O</E><E>Si</E></ELEMENTS></ITEM></STARTING><STARTING><ITEM ID="22" VER="2.0l" TYPE="single compound" HASH="5b33a1848a5f93d8e36ca3b66d65a696"><NAMES><NAME>calcium carbonate</NAME></NAMES><FORMULA>CaCO3</FORMULA><HILL>CCaO3</HILL><ELEMENTS><E>C</E><E>Ca</E><E>O</E></ELEMENTS></ITEM></STARTING><STARTING><ITEM ID="23" VER="2.0l" TYPE="single compound" HASH="4fa5bf43d5f435fc4734affd91980773"><NAMES><NAME>alumina</NAME><NAME>aluminium oxide</NAME><NAME>aluminum oxide</NAME></NAMES><FORMULA>Al2O3</FORMULA><HILL>Al2O3</HILL><ELEMENTS><E>Al</E><E>O</E></ELEMENTS></ITEM></STARTING><STARTING><ITEM ID="24" TYPE="single compound" VER="1.5" TITLE="" HASH="3a6ce49fde67251d6ef9c2c0597b480a"><NAMES><NAME>calcium fluoride</NAME></NAMES><FORMULA>CaF2</FORMULA><HILL>CaF2</HILL><ELEMENTS><E>Ca</E><E>F</E></ELEMENTS></ITEM></STARTING></STARTINGS></STAGE><STAGE><CONDITIONS>1400 &#xB0;C; 1 h</CONDITIONS><PROCESSES>melt-quenching technique</PROCESSES></STAGE><STAGE><CONDITIONS>550 &#xB0;C; 1 h</CONDITIONS><PROCESSES>annealing</PROCESSES></STAGE></FACT></FACTS></CERAMIC><CERAMIC><ITEM ID="30" VER="1.0" TYPE="glass/ceramic" TITLE="" HASH="f6d13d22d9647f01ce328370d6f60eae" HASH3="f6d13d22d9647f01ce328370d6f60eae" GHASH="5b957d71da37be07306d1e69578a8b9f"><NAMES><NAME>oxyfluoride glass-ceramic</NAME></NAMES><LABEL>GC1</LABEL><CLASS>glass-ceramic</CLASS><MODIFICATION/><ATTRIBUTE/><COMPOSITION><COMPONENT><FORMULA>SiO2</FORMULA><HILL>O2Si</HILL><ELEMENTS><E>O</E><E>Si</E></ELEMENTS><AMOUNT>55</AMOUNT><AMOUNT_UNIT>mol%</AMOUNT_UNIT><ADDITIVE>0</ADDITIVE></COMPONENT><COMPONENT><FORMULA>Al2O3</FORMULA><HILL>Al2O3</HILL><ELEMENTS><E>Al</E><E>O</E></ELEMENTS><AMOUNT>20</AMOUNT><AMOUNT_UNIT>mol%</AMOUNT_UNIT><ADDITIVE>0</ADDITIVE></COMPONENT><COMPONENT><FORMULA>CaO</FORMULA><HILL>CaO</HILL><ELEMENTS><E>Ca</E><E>O</E></ELEMENTS><AMOUNT>5</AMOUNT><AMOUNT_UNIT>mol%</AMOUNT_UNIT><ADDITIVE>0</ADDITIVE></COMPONENT><COMPONENT><FORMULA>CaF2</FORMULA><HILL>CaF2</HILL><ELEMENTS><E>Ca</E><E>F</E></ELEMENTS><AMOUNT>20</AMOUNT><AMOUNT_UNIT>mol%</AMOUNT_UNIT><ADDITIVE>0</ADDITIVE></COMPONENT></COMPOSITION><HILL_BASE>Al1.6CaF1.6O10.6Si4</HILL_BASE><HILL_ADDS/><COMBINEDHILL>Al1.6CaF1.6O10.6Si4</COMBINEDHILL><COMBINEDHILL2/><PRECISEHILL>Al1.6CaF1.6O10.6Si4</PRECISEHILL><PRECISEHILL2/><ADDITIONMODE/></ITEM><FACTS><FACT NAME="CHAR" VER="2.1" CITID="473240"><NAME>XRD/X-ray diffraction</NAME><SPECTRUM>1</SPECTRUM><DEP>crystallization temperature</DEP></FACT><FACT NAME="MICR" VER="2.1" CITID="473240"><MICROSCOPY>SEM</MICROSCOPY></FACT><FACT VER="2.0" NAME="PLOT" CITID="473240"><SPECTRUM_NAME>IR spectrum</SPECTRUM_NAME><PLOT_TYPE>linear</PLOT_TYPE><Y_NAME>transmittance, T</Y_NAME><Y_UNITS>a.u.</Y_UNITS><Y_SCALE/><X_NAME>wavenumber</X_NAME><X_UNITS>cm&lt;sup&gt;-1&lt;/sup&gt;</X_UNITS><X_SCALE/><ATS><AT><AT_NAME>crystallization temperature</AT_NAME><AT_VALUE>700</AT_VALUE><AT_UNIT>&#xB0;C</AT_UNIT></AT></ATS><MISC/><DATA>[["408.0","99.81"],["416.0","90.36"],["424.0","67.39"],["432.0","79.16"],["440.0","106.9"],["448.0","105.3"],["456.0","104.9"],["464.0","108.0"],["472.0","107.1"],["480.0","128.1"],["488.0","161.3"],["496.0","173.7"],["504.0","184.2"],["512.0","212.7"],["520.0","244.9"],["528.0","257.8"],["536.0","263.1"],["544.0","266.5"],["552.0","266.2"],["560.0","265.1"],["568.0","264.9"],["576.0","262.5"],["584.0","260.7"],["592.0","258.3"],["600.0","256.5"],["608.0","255.5"],["616.0","253.3"],["624.0","245.5"],["632.0","239.7"],["640.0","233.5"],["648.0","222.3"],["656.0","215.9"],["664.0","207.6"],["672.0","199.7"],["680.0","193.9"],["688.0","190.7"],["696.0","188.7"],["704.0","187.5"],["712.0","189.8"],["720.0","192.1"],["728.0","197.8"],["736.0","203.3"],["744.0","209.1"],["752.0","217.6"],["760.0","228.3"],["768.0","239.4"],["776.0","249.9"],["784.0","265.3"],["792.0","281.3"],["800.0","298.0"],["808.0","316.6"],["816.0","334.6"],["824.0","341.3"],["832.0","330.6"],["840.0","301.5"],["848.0","266.0"],["856.0","227.4"],["864.0","190.2"],["872.0","156.8"],["880.0","129.4"],["888.0","102.5"],["896.0","81.03"],["904.0","63.81"],["912.0","51.24"],["920.0","39.94"],["928.0","31.39"],["936.0","27.78"],["944.0","24.39"],["952.0","21.12"],["960.0","18.95"],["968.0","17.97"],["976.0","18.35"],["984.0","20.10"],["992.0","21.87"],["1000","24.72"],["1008","28.30"],["1016","30.74"],["1024","34.11"],["1032","36.15"],["1040","38.23"],["1048","41.06"],["1056","42.38"],["1064","43.97"],["1072","43.82"],["1080","45.32"],["1088","46.78"],["1096","48.26"],["1104","50.24"],["1112","51.92"],["1120","53.65"],["1128","55.32"],["1136","57.16"],["1144","58.76"],["1152","60.81"],["1160","62.89"],["1168","64.96"],["1176","67.81"],["1184","72.75"],["1192","77.62"],["1200","83.83"],["1208","91.34"],["1216","100.5"],["1224","110.6"],["1232","121.9"],["1240","133.2"],["1248","142.7"],["1256","152.7"],["1264","159.7"],["1272","166.6"],["1280","172.4"],["1288","177.8"],["1296","184.2"],["1304","189.0"],["1312","193.9"],["1320","198.8"],["1328","203.8"],["1336","207.2"],["1344","211.6"],["1352","215.7"],["1360","218.7"],["1368","220.8"],["1376","221.3"],["1384","214.8"],["1392","223.1"],["1400","224.8"],["1408","229.1"],["1416","234.2"],["1424","238.4"],["1432","242.3"],["1440","245.2"],["1448","248.6"],["1456","251.4"],["1464","254.9"],["1472","257.7"],["1480","262.1"],["1488","264.8"],["1496","267.7"],["1504","269.7"],["1512","271.3"],["1520","274.0"],["1528","274.5"],["1536","275.1"],["1544","275.9"],["1552","276.0"],["1560","276.0"],["1568","274.4"],["1576","272.8"],["1584","269.4"],["1592","264.4"],["1600","256.1"],["1608","245.1"],["1616","232.5"],["1624","222.0"],["1632","215.8"],["1640","216.8"],["1648","224.0"],["1656","234.1"],["1664","245.5"],["1672","257.1"],["1680","269.1"],["1688","278.7"],["1696","287.3"],["1704","294.5"],["1712","298.5"],["1720","303.4"],["1728","306.2"],["1736","308.3"],["1744","311.8"],["1752","314.6"],["1760","316.9"],["1768","318.7"],["1776","320.7"],["1784","321.0"],["1792","322.9"],["1800","323.5"],["1808","323.7"],["1816","325.0"],["1824","325.1"],["1832","325.6"],["1840","326.4"],["1848","326.4"],["1856","326.4"],["1864","327.1"],["1872","327.8"],["1880","327.8"],["1888","328.4"],["1896","328.5"],["1904","328.6"],["1912","328.6"],["1920","328.6"],["1928","328.9"],["1936","329.3"],["1944","329.5"],["1952","329.7"],["1960","330.1"],["1968","330.0"],["1976","330.0"],["1984","330.1"],["1992","331.0"]]</DATA></FACT><FACT VER="2.0" NAME="PLOT" CITID="473240"><SPECTRUM_NAME>Optical transmission spectrum</SPECTRUM_NAME><PLOT_TYPE>linear</PLOT_TYPE><Y_NAME>transmittance, T</Y_NAME><Y_UNITS>%</Y_UNITS><Y_SCALE/><X_NAME>wavelength</X_NAME><X_UNITS>nm</X_UNITS><X_SCALE/><ATS><AT><AT_NAME>crystallization temperature</AT_NAME><AT_VALUE>700</AT_VALUE><AT_UNIT>&#xB0;C</AT_UNIT></AT></ATS><MISC/><DATA>[["202","0.272"],["219","0.382"],["239","0.384"],["250","0.583"],["259","0.840"],["267","1.74"],["273","3.17"],["278","4.34"],["281","5.56"],["284","7.69"],["286","8.93"],["288","10.5"],["291","12.8"],["292","15.0"],["293","16.3"],["294","17.9"],["296","19.8"],["297","22.2"],["298","24.2"],["300","26.2"],["301","28.4"],["303","29.8"],["304","31.5"],["307","34.8"],["308","36.9"],["309","38.2"],["310","40.0"],["312","42.1"],["313","44.3"],["314","46.3"],["315","48.0"],["315","49.5"],["317","51.1"],["318","53.9"],["319","55.8"],["320","57.1"],["321","59.0"],["322","61.1"],["323","63.3"],["326","65.3"],["328","67.4"],["329","68.8"],["332","70.8"],["334","72.4"],["335","73.7"],["338","75.3"],["339","76.8"],["346","80.9"],["351","82.6"],["361","85.3"],["370","86.9"],["381","88.0"],["400","88.4"],["421","88.2"],["441","88.3"],["481","88.6"],["500","88.8"],["520","88.9"],["540","89.1"],["560","89.2"],["581","89.1"],["600","89.1"],["620","89.3"],["641","89.3"],["660","89.3"],["681","89.3"],["700","89.5"],["724","89.3"],["745","89.3"],["764","89.4"],["786","89.4"],["807","89.4"],["827","89.4"],["850","89.4"],["871","89.4"],["892","89.4"],["912","89.4"],["933","89.4"],["954","89.3"],["974","89.2"],["995","89.1"],["1020","88.9"],["1040","88.9"],["1060","88.7"],["1080","88.6"],["1100","88.4"]]</DATA></FACT><FACT VER="2.0" NAME="PR" CITID="473240"><CHEMSYNTH>0</CHEMSYNTH><STAGE><CONDITIONS>700-760 &#xB0;C; 3 h</CONDITIONS><PROCESSES>crystallization</PROCESSES><STARTINGS><STARTING><ITEM ID="1" VER="1.0" TYPE="glass/ceramic" HASH="e6b6fe0987a8e1199837c393f6251051" HASH3="e6b6fe0987a8e1199837c393f6251051" GHASH="5b957d71da37be07306d1e69578a8b9f"><NAMES><NAME>oxyfluoride glass</NAME></NAMES><LABEL>G1</LABEL><CLASS>glass</CLASS><MODIFICATION/><ATTRIBUTE/><COMPOSITION><COMPONENT><FORMULA>SiO2</FORMULA><HILL>O2Si</HILL><ELEMENTS><E>O</E><E>Si</E></ELEMENTS><AMOUNT>55</AMOUNT><AMOUNT_UNIT>mol%</AMOUNT_UNIT><ADDITIVE>0</ADDITIVE></COMPONENT><COMPONENT><FORMULA>Al2O3</FORMULA><HILL>Al2O3</HILL><ELEMENTS><E>Al</E><E>O</E></ELEMENTS><AMOUNT>20</AMOUNT><AMOUNT_UNIT>mol%</AMOUNT_UNIT><ADDITIVE>0</ADDITIVE></COMPONENT><COMPONENT><FORMULA>CaO</FORMULA><HILL>CaO</HILL><ELEMENTS><E>Ca</E><E>O</E></ELEMENTS><AMOUNT>5</AMOUNT><AMOUNT_UNIT>mol%</AMOUNT_UNIT><ADDITIVE>0</ADDITIVE></COMPONENT><COMPONENT><FORMULA>CaF2</FORMULA><HILL>CaF2</HILL><ELEMENTS><E>Ca</E><E>F</E></ELEMENTS><AMOUNT>20</AMOUNT><AMOUNT_UNIT>mol%</AMOUNT_UNIT><ADDITIVE>0</ADDITIVE></COMPONENT></COMPOSITION><HILL_BASE>Al1.6CaF1.6O10.6Si4</HILL_BASE><HILL_ADDS/><COMBINEDHILL>Al1.6CaF1.6O10.6Si4</COMBINEDHILL><COMBINEDHILL2/><PRECISEHILL>Al1.6CaF1.6O10.6Si4</PRECISEHILL><PRECISEHILL2/><ADDITIONMODE/></ITEM></STARTING></STARTINGS></STAGE></FACT></FACTS></CERAMIC><CERAMIC><ITEM ID="31" VER="1.0" TYPE="glass/ceramic" TITLE="" HASH="21e7420dbf18a45f04246c5ee06cfbeb" HASH3="51a730f5ac84ca4c74e2bddba8378a80" GHASH="2b69936486a77c04ecc7de4dee65547a"><NAMES><NAME>oxyfluoride glass-ceramic</NAME></NAMES><LABEL>GC2</LABEL><CLASS>glass-ceramic</CLASS><MODIFICATION/><ATTRIBUTE/><COMPOSITION><COMPONENT><FORMULA>SiO2</FORMULA><HILL>O2Si</HILL><ELEMENTS><E>O</E><E>Si</E></ELEMENTS><AMOUNT>50</AMOUNT><AMOUNT_UNIT>mol%</AMOUNT_UNIT><ADDITIVE>0</ADDITIVE></COMPONENT><COMPONENT><FORMULA>Al2O3</FORMULA><HILL>Al2O3</HILL><ELEMENTS><E>Al</E><E>O</E></ELEMENTS><AMOUNT>20</AMOUNT><AMOUNT_UNIT>mol%</AMOUNT_UNIT><ADDITIVE>0</ADDITIVE></COMPONENT><COMPONENT><FORMULA>CaO</FORMULA><HILL>CaO</HILL><ELEMENTS><E>Ca</E><E>O</E></ELEMENTS><AMOUNT>10</AMOUNT><AMOUNT_UNIT>mol%</AMOUNT_UNIT><ADDITIVE>0</ADDITIVE></COMPONENT><COMPONENT><FORMULA>CaF2</FORMULA><HILL>CaF2</HILL><ELEMENTS><E>Ca</E><E>F</E></ELEMENTS><AMOUNT>20</AMOUNT><AMOUNT_UNIT>mol%</AMOUNT_UNIT><ADDITIVE>0</ADDITIVE></COMPONENT></COMPOSITION><HILL_BASE>Al1.33CaF1.33O9Si3.33</HILL_BASE><HILL_ADDS/><COMBINEDHILL>Al1.33CaF1.33O9Si3.33</COMBINEDHILL><COMBINEDHILL2/><PRECISEHILL>Al1.3333CaF1.3333O9Si3.3333</PRECISEHILL><PRECISEHILL2/><ADDITIONMODE/></ITEM><FACTS><FACT NAME="CHAR" VER="2.1" CITID="473240"><NAME>XRD/X-ray diffraction</NAME><SPECTRUM>1</SPECTRUM><DEP>crystallization temperature</DEP></FACT><FACT NAME="MICR" VER="2.1" CITID="473240"><MICROSCOPY>SEM</MICROSCOPY></FACT><FACT VER="2.0" NAME="PLOT" CITID="473240"><SPECTRUM_NAME>IR spectrum</SPECTRUM_NAME><PLOT_TYPE>linear</PLOT_TYPE><Y_NAME>transmittance, T</Y_NAME><Y_UNITS>a.u.</Y_UNITS><Y_SCALE/><X_NAME>wavenumber</X_NAME><X_UNITS>cm&lt;sup&gt;-1&lt;/sup&gt;</X_UNITS><X_SCALE/><ATS><AT><AT_NAME>crystallization temperature</AT_NAME><AT_VALUE>700</AT_VALUE><AT_UNIT>&#xB0;C</AT_UNIT></AT></ATS><MISC/><DATA>[["400.4","329.5"],["400.5","318.0"],["408.0","349.0"],["416.0","352.3"],["424.0","338.5"],["432.0","332.3"],["440.0","315.7"],["448.0","308.8"],["456.0","297.6"],["464.0","295.2"],["472.0","304.4"],["480.0","321.2"],["488.0","341.1"],["496.0","355.6"],["504.0","372.2"],["512.0","401.4"],["520.0","426.5"],["528.0","433.2"],["536.0","443.1"],["544.0","452.7"],["552.0","458.5"],["560.0","450.6"],["568.0","442.4"],["576.0","439.0"],["584.0","435.8"],["592.0","433.9"],["600.0","434.0"],["608.0","429.3"],["616.0","421.0"],["624.0","412.9"],["632.0","404.8"],["640.0","398.4"],["648.0","399.2"],["656.0","390.5"],["664.0","373.7"],["672.0","368.9"],["680.0","365.7"],["688.0","362.5"],["696.0","362.8"],["704.0","363.5"],["712.0","364.4"],["720.0","364.7"],["728.0","365.8"],["736.0","375.4"],["744.0","378.1"],["752.0","390.8"],["760.0","403.4"],["768.0","408.8"],["776.0","425.1"],["784.0","428.4"],["792.0","446.0"],["800.0","461.6"],["808.0","476.5"],["816.0","475.9"],["824.0","465.9"],["832.0","442.5"],["840.0","413.6"],["848.0","375.7"],["856.0","342.4"],["864.0","314.6"],["872.0","284.6"],["880.0","260.2"],["888.0","236.6"],["896.0","216.6"],["904.0","207.3"],["912.0","195.6"],["920.0","179.6"],["928.0","169.9"],["936.0","164.5"],["944.0","163.1"],["952.0","161.6"],["960.0","160.1"],["968.0","160.0"],["976.0","160.4"],["984.0","161.2"],["992.0","162.2"],["1000","163.7"],["1008","168.3"],["1016","173.7"],["1024","174.8"],["1032","176.1"],["1040","177.4"],["1048","179.4"],["1056","181.5"],["1064","187.2"],["1072","185.7"],["1080","187.0"],["1088","189.2"],["1096","191.6"],["1104","195.7"],["1112","196.0"],["1120","198.4"],["1128","199.9"],["1136","201.7"],["1144","203.6"],["1152","205.5"],["1160","207.3"],["1168","209.0"],["1176","210.8"],["1184","219.0"],["1192","224.5"],["1200","231.3"],["1208","238.7"],["1216","245.8"],["1224","253.1"],["1232","263.1"],["1240","271.5"],["1248","275.1"],["1256","285.6"],["1264","294.8"],["1272","300.6"],["1280","306.5"],["1288","312.2"],["1296","315.7"],["1304","317.8"],["1312","320.0"],["1320","323.3"],["1328","328.2"],["1336","333.8"],["1344","338.3"],["1352","340.9"],["1360","342.2"],["1368","342.8"],["1376","343.2"],["1384","343.1"],["1392","339.8"],["1400","344.4"],["1408","348.3"],["1416","353.4"],["1424","356.2"],["1432","359.5"],["1440","362.9"],["1448","366.2"],["1456","369.1"],["1464","372.7"],["1472","374.5"],["1480","374.7"],["1488","375.0"],["1496","375.9"],["1504","377.6"],["1512","379.5"],["1520","380.5"],["1528","380.5"],["1536","379.9"],["1544","378.8"],["1552","377.3"],["1560","375.2"],["1568","373.1"],["1576","371.1"],["1584","368.1"],["1592","362.3"],["1600","357.2"],["1608","351.1"],["1616","335.6"],["1624","320.9"],["1632","320.0"],["1640","322.5"],["1648","327.8"],["1656","336.4"],["1664","343.9"],["1672","354.5"],["1680","369.8"],["1688","372.6"],["1696","382.5"],["1704","387.5"],["1712","391.0"],["1720","394.9"],["1728","396.9"],["1736","399.2"],["1744","401.7"],["1752","404.2"],["1760","406.5"],["1768","409.8"],["1776","412.1"],["1784","412.1"],["1792","412.0"],["1800","411.9"],["1808","413.2"],["1816","415.5"],["1824","414.3"],["1832","413.5"],["1840","415.2"],["1848","416.4"],["1856","416.5"],["1864","416.4"],["1872","416.5"],["1880","416.5"],["1888","416.5"],["1896","416.5"],["1904","416.5"],["1912","416.5"],["1920","416.5"],["1928","416.5"],["1936","416.5"],["1944","416.5"],["1952","416.5"],["1960","416.5"],["1968","416.5"],["1976","416.5"]]</DATA></FACT><FACT VER="2.0" NAME="PLOT" CITID="473240"><SPECTRUM_NAME>Optical transmission spectrum</SPECTRUM_NAME><PLOT_TYPE>linear</PLOT_TYPE><Y_NAME>transmittance, T</Y_NAME><Y_UNITS>%</Y_UNITS><Y_SCALE/><X_NAME>wavelength</X_NAME><X_UNITS>nm</X_UNITS><X_SCALE/><ATS><AT><AT_NAME>crystallization temperature</AT_NAME><AT_VALUE>700</AT_VALUE><AT_UNIT>&#xB0;C</AT_UNIT></AT></ATS><MISC/><DATA>[["202","0.380"],["218","0.489"],["239","0.599"],["258","0.675"],["270","1.50"],["279","3.34"],["284","5.20"],["288","7.07"],["290","9.23"],["293","11.0"],["295","13.6"],["296","16.0"],["298","18.0"],["298","19.5"],["300","20.9"],["302","22.9"],["303","24.3"],["304","25.8"],["305","27.7"],["307","29.3"],["308","31.0"],["309","32.4"],["311","34.3"],["312","36.6"],["313","38.7"],["314","41.0"],["315","42.6"],["316","44.4"],["316","45.9"],["317","47.6"],["319","49.7"],["320","52.0"],["321","53.7"],["322","55.4"],["322","57.2"],["325","59.5"],["326","61.1"],["327","62.9"],["329","64.9"],["332","67.0"],["333","68.4"],["335","69.8"],["336","71.4"],["340","73.9"],["342","75.8"],["343","77.5"],["345","78.8"],["349","80.9"],["360","84.0"],["372","86.7"],["381","87.5"],["393","88.2"],["420","88.5"],["440","88.6"],["460","88.7"],["481","88.9"],["500","89.2"],["520","89.3"],["541","89.5"],["560","89.6"],["581","89.7"],["601","89.5"],["619","89.5"],["640","89.6"],["660","89.6"],["680","89.8"],["700","89.9"],["720","89.9"],["740","89.9"],["760","89.9"],["780","89.9"],["801","90.0"],["819","89.9"],["840","89.8"],["860","89.9"],["880","90.0"],["900","90.0"],["920","89.9"],["940","89.9"],["960","89.8"],["980","89.9"],["1000","89.8"],["1020","89.7"],["1040","89.6"],["1060","89.4"],["1080","89.3"],["1100","89.3"]]</DATA></FACT><FACT VER="2.0" NAME="PR" CITID="473240"><CHEMSYNTH>0</CHEMSYNTH><STAGE><CONDITIONS>700-760 &#xB0;C; 3 h</CONDITIONS><PROCESSES>crystallization</PROCESSES><STARTINGS><STARTING><ITEM ID="2" VER="1.0" TYPE="glass/ceramic" HASH="45a35677d99cd1402ef328fb65175103" HASH3="7d2b701d0e6007e539a7689ff3e2f988" GHASH="2b69936486a77c04ecc7de4dee65547a"><NAMES><NAME>oxyfluoride glass</NAME></NAMES><LABEL>G2</LABEL><CLASS>glass</CLASS><MODIFICATION/><ATTRIBUTE/><COMPOSITION><COMPONENT><FORMULA>SiO2</FORMULA><HILL>O2Si</HILL><ELEMENTS><E>O</E><E>Si</E></ELEMENTS><AMOUNT>50</AMOUNT><AMOUNT_UNIT>mol%</AMOUNT_UNIT><ADDITIVE>0</ADDITIVE></COMPONENT><COMPONENT><FORMULA>Al2O3</FORMULA><HILL>Al2O3</HILL><ELEMENTS><E>Al</E><E>O</E></ELEMENTS><AMOUNT>20</AMOUNT><AMOUNT_UNIT>mol%</AMOUNT_UNIT><ADDITIVE>0</ADDITIVE></COMPONENT><COMPONENT><FORMULA>CaO</FORMULA><HILL>CaO</HILL><ELEMENTS><E>Ca</E><E>O</E></ELEMENTS><AMOUNT>10</AMOUNT><AMOUNT_UNIT>mol%</AMOUNT_UNIT><ADDITIVE>0</ADDITIVE></COMPONENT><COMPONENT><FORMULA>CaF2</FORMULA><HILL>CaF2</HILL><ELEMENTS><E>Ca</E><E>F</E></ELEMENTS><AMOUNT>20</AMOUNT><AMOUNT_UNIT>mol%</AMOUNT_UNIT><ADDITIVE>0</ADDITIVE></COMPONENT></COMPOSITION><HILL_BASE>Al1.33CaF1.33O9Si3.33</HILL_BASE><HILL_ADDS/><COMBINEDHILL>Al1.33CaF1.33O9Si3.33</COMBINEDHILL><COMBINEDHILL2/><PRECISEHILL>Al1.3333CaF1.3333O9Si3.3333</PRECISEHILL><PRECISEHILL2/><ADDITIONMODE/></ITEM></STARTING></STARTINGS></STAGE></FACT></FACTS></CERAMIC><CERAMIC><ITEM ID="34" VER="1.0" TYPE="glass/ceramic" TITLE="" HASH="f881080337047b6cff82d892f6520d29" HASH3="0299c44e1ddd3e0f35214d10479f4546" GHASH="79b9317193bccee19cc32cacacad45ba"><NAMES><NAME>oxyfluoride glass-ceramic</NAME></NAMES><LABEL>GC3</LABEL><CLASS>glass-ceramic</CLASS><MODIFICATION/><ATTRIBUTE/><COMPOSITION><COMPONENT><FORMULA>SiO2</FORMULA><HILL>O2Si</HILL><ELEMENTS><E>O</E><E>Si</E></ELEMENTS><AMOUNT>45</AMOUNT><AMOUNT_UNIT>mol%</AMOUNT_UNIT><ADDITIVE>0</ADDITIVE></COMPONENT><COMPONENT><FORMULA>Al2O3</FORMULA><HILL>Al2O3</HILL><ELEMENTS><E>Al</E><E>O</E></ELEMENTS><AMOUNT>20</AMOUNT><AMOUNT_UNIT>mol%</AMOUNT_UNIT><ADDITIVE>0</ADDITIVE></COMPONENT><COMPONENT><FORMULA>CaO</FORMULA><HILL>CaO</HILL><ELEMENTS><E>Ca</E><E>O</E></ELEMENTS><AMOUNT>10</AMOUNT><AMOUNT_UNIT>mol%</AMOUNT_UNIT><ADDITIVE>0</ADDITIVE></COMPONENT><COMPONENT><FORMULA>CaF2</FORMULA><HILL>CaF2</HILL><ELEMENTS><E>Ca</E><E>F</E></ELEMENTS><AMOUNT>25</AMOUNT><AMOUNT_UNIT>mol%</AMOUNT_UNIT><ADDITIVE>0</ADDITIVE></COMPONENT></COMPOSITION><HILL_BASE>Al1.14CaF1.43O7.71Si2.86</HILL_BASE><HILL_ADDS/><COMBINEDHILL>Al1.14CaF1.43O7.71Si2.86</COMBINEDHILL><COMBINEDHILL2/><PRECISEHILL>Al1.1429CaF1.4286O7.7143Si2.8571</PRECISEHILL><PRECISEHILL2/><ADDITIONMODE/><PHASES><PHASE><FORMULA>CaF2</FORMULA><HILL>CaF2</HILL><ELEMENTS><E>Ca</E><E>F</E></ELEMENTS><MODIFICATION/><ATTRIBUTE>nanocrystalline</ATTRIBUTE><AMOUNT/><AMOUNT_UNIT/><ROLE/></PHASE></PHASES></ITEM><FACTS><FACT NAME="CHAR" VER="2.1" CITID="473240"><NAME>XRD/X-ray diffraction</NAME><SPECTRUM>1</SPECTRUM><DEP>crystallization temperature</DEP></FACT><FACT NAME="MICR" VER="2.1" CITID="473240"><MICROSCOPY>SEM</MICROSCOPY></FACT><FACT VER="2.0" NAME="PLOT" CITID="473240"><SPECTRUM_NAME>IR spectrum</SPECTRUM_NAME><PLOT_TYPE>linear</PLOT_TYPE><Y_NAME>transmittance, T</Y_NAME><Y_UNITS>a.u.</Y_UNITS><Y_SCALE/><X_NAME>wavenumber</X_NAME><X_UNITS>cm&lt;sup&gt;-1&lt;/sup&gt;</X_UNITS><X_SCALE/><ATS><AT><AT_NAME>crystallization temperature</AT_NAME><AT_VALUE>700</AT_VALUE><AT_UNIT>&#xB0;C</AT_UNIT></AT></ATS><MISC/><DATA>[["408.0","388.1"],["416.0","383.6"],["424.0","381.5"],["432.0","387.8"],["440.0","384.4"],["448.0","386.4"],["456.0","405.0"],["464.0","415.7"],["472.0","423.5"],["480.0","434.7"],["488.0","446.2"],["496.0","471.9"],["504.0","503.4"],["512.0","528.1"],["520.0","546.4"],["528.0","560.1"],["536.0","570.3"],["544.0","574.6"],["552.0","576.6"],["560.0","576.8"],["568.0","574.3"],["576.0","570.3"],["584.0","566.8"],["592.0","565.5"],["600.0","567.0"],["608.0","564.9"],["616.0","558.5"],["624.0","557.3"],["632.0","548.1"],["640.0","539.7"],["648.0","532.8"],["656.0","521.6"],["664.0","514.4"],["672.0","508.7"],["680.0","503.0"],["688.0","498.4"],["696.0","498.3"],["704.0","498.5"],["712.0","500.7"],["720.0","504.1"],["728.0","509.9"],["736.0","513.4"],["744.0","521.8"],["752.0","530.3"],["760.0","541.7"],["768.0","552.9"],["776.0","565.5"],["784.0","580.1"],["792.0","594.9"],["800.0","612.0"],["808.0","629.6"],["816.0","640.3"],["824.0","640.5"],["832.0","622.1"],["840.0","592.6"],["848.0","555.4"],["856.0","520.0"],["864.0","485.7"],["872.0","454.9"],["880.0","426.5"],["888.0","402.9"],["896.0","382.3"],["904.0","364.2"],["912.0","351.7"],["920.0","341.1"],["928.0","332.7"],["936.0","327.5"],["944.0","324.1"],["952.0","320.8"],["960.0","319.4"],["968.0","320.0"],["976.0","320.5"],["984.0","322.5"],["992.0","325.1"],["1000","328.5"],["1008","331.8"],["1016","334.8"],["1024","338.1"],["1032","340.9"],["1040","343.7"],["1048","345.1"],["1056","346.5"],["1064","349.4"],["1072","350.1"],["1080","349.3"],["1088","350.7"],["1096","352.9"],["1104","355.2"],["1112","357.4"],["1120","359.6"],["1128","361.7"],["1136","363.8"],["1144","367.0"],["1152","368.5"],["1160","370.5"],["1168","373.4"],["1176","377.6"],["1184","383.3"],["1192","389.6"],["1200","395.7"],["1208","405.5"],["1216","415.0"],["1224","426.3"],["1232","438.0"],["1240","448.2"],["1248","458.0"],["1256","466.7"],["1264","474.6"],["1272","480.0"],["1280","487.3"],["1288","492.6"],["1296","497.6"],["1304","502.5"],["1312","505.9"],["1320","510.8"],["1328","515.8"],["1336","519.2"],["1344","522.9"],["1352","526.2"],["1360","528.7"],["1368","530.1"],["1376","529.9"],["1384","522.7"],["1392","532.4"],["1400","533.2"],["1408","537.7"],["1416","543.0"],["1424","547.5"],["1432","550.9"],["1440","554.9"],["1448","557.0"],["1456","559.8"],["1464","563.4"],["1472","566.1"],["1480","570.3"],["1488","573.2"],["1496","575.9"],["1504","578.0"],["1512","579.1"],["1520","581.1"],["1528","582.4"],["1536","584.5"],["1544","584.3"],["1552","584.3"],["1560","584.3"],["1568","582.0"],["1576","580.6"],["1584","576.3"],["1592","572.1"],["1600","563.7"],["1608","554.8"],["1616","542.3"],["1624","530.7"],["1632","524.8"],["1640","525.8"],["1648","531.9"],["1656","542.3"],["1664","553.3"],["1672","564.1"],["1680","575.9"],["1688","586.2"],["1696","594.7"],["1704","599.9"],["1712","604.8"],["1720","609.7"],["1728","611.7"],["1736","616.0"],["1744","616.6"],["1752","620.0"],["1760","622.4"],["1768","624.3"],["1776","624.5"],["1784","626.6"],["1792","627.6"],["1800","627.8"],["1808","629.3"],["1816","630.5"],["1824","630.5"],["1832","630.6"],["1840","631.1"],["1848","631.9"],["1856","631.2"],["1864","631.9"],["1872","632.6"],["1880","632.0"],["1888","632.5"],["1896","633.4"],["1904","633.3"],["1912","633.3"],["1920","633.3"],["1928","633.3"],["1936","633.3"],["1944","633.3"],["1952","634.1"],["1960","634.3"],["1968","633.9"],["1976","634.8"],["1984","634.8"],["1992","634.8"]]</DATA></FACT><FACT VER="2.0" NAME="PLOT" CITID="473240"><SPECTRUM_NAME>Optical transmission spectrum</SPECTRUM_NAME><PLOT_TYPE>linear</PLOT_TYPE><Y_NAME>transmittance, T</Y_NAME><Y_UNITS>%</Y_UNITS><Y_SCALE/><X_NAME>wavelength</X_NAME><X_UNITS>nm</X_UNITS><X_SCALE/><ATS><AT><AT_NAME>crystallization temperature</AT_NAME><AT_VALUE>700</AT_VALUE><AT_UNIT>&#xB0;C</AT_UNIT></AT></ATS><MISC/><DATA>[["202","0.595"],["220","0.490"],["240","0.456"],["253","1.38"],["262","2.27"],["268","4.40"],["271","5.94"],["273","7.32"],["276","8.67"],["279","10.5"],["283","12.6"],["285","14.4"],["287","15.6"],["288","17.0"],["289","18.5"],["291","20.6"],["292","22.8"],["293","24.1"],["295","25.9"],["296","28.0"],["297","30.1"],["299","33.5"],["299","31.5"],["302","36.3"],["303","37.5"],["304","38.8"],["305","41.1"],["307","42.1"],["308","43.4"],["309","45.6"],["310","46.9"],["312","48.6"],["313","50.7"],["315","53.1"],["316","55.2"],["317","57.6"],["318","59.4"],["318","61.6"],["321","63.6"],["322","65.1"],["324","67.2"],["326","69.2"],["329","71.0"],["331","72.5"],["334","74.0"],["336","75.4"],["339","77.6"],["344","79.5"],["348","81.2"],["356","83.1"],["363","84.1"],["368","86.8"],["377","87.7"],["387","87.9"],["398","88.0"],["408","88.0"],["418","88.0"],["428","88.1"],["439","88.1"],["449","88.1"],["459","88.1"],["470","88.4"],["480","88.6"],["490","88.6"],["501","88.7"],["511","88.8"],["521","89.0"],["532","89.1"],["542","89.2"],["552","89.2"],["562","89.3"],["573","89.3"],["583","89.4"],["594","89.4"],["604","89.4"],["615","89.5"],["625","89.5"],["636","89.5"],["646","89.6"],["656","89.5"],["666","89.6"],["677","89.5"],["687","89.8"],["697","89.9"],["708","89.8"],["718","89.9"],["729","89.9"],["739","89.9"],["749","89.9"],["760","89.9"],["770","89.9"],["780","89.9"],["791","89.9"],["801","89.9"],["811","89.9"],["822","89.9"],["832","89.9"],["842","90.0"],["853","89.9"],["863","89.9"],["873","89.9"],["883","89.9"],["894","89.9"],["904","89.9"],["915","89.9"],["925","89.9"],["936","89.9"],["946","89.9"],["957","89.9"],["967","89.9"],["977","89.8"],["987","89.7"],["998","89.6"],["1010","89.5"],["1020","89.4"],["1030","89.2"],["1040","89.0"],["1050","88.7"],["1060","88.4"],["1070","88.3"],["1080","88.1"],["1090","88.1"],["1100","87.9"]]</DATA></FACT><FACT VER="2.0" NAME="PR" CITID="473240"><CHEMSYNTH>0</CHEMSYNTH><STAGE><CONDITIONS>700-760 &#xB0;C; 3 h</CONDITIONS><PROCESSES>crystallization</PROCESSES><STARTINGS><STARTING><ITEM ID="3" VER="1.0" TYPE="glass/ceramic" HASH="af765d05a0d05d7e880961f7e57dc134" HASH3="7359fabf62b282544c8f7b788d8cc75c" GHASH="79b9317193bccee19cc32cacacad45ba"><NAMES><NAME>oxyfluoride glass</NAME></NAMES><LABEL>G3</LABEL><CLASS>glass</CLASS><MODIFICATION/><ATTRIBUTE/><COMPOSITION><COMPONENT><FORMULA>SiO2</FORMULA><HILL>O2Si</HILL><ELEMENTS><E>O</E><E>Si</E></ELEMENTS><AMOUNT>45</AMOUNT><AMOUNT_UNIT>mol%</AMOUNT_UNIT><ADDITIVE>0</ADDITIVE></COMPONENT><COMPONENT><FORMULA>Al2O3</FORMULA><HILL>Al2O3</HILL><ELEMENTS><E>Al</E><E>O</E></ELEMENTS><AMOUNT>20</AMOUNT><AMOUNT_UNIT>mol%</AMOUNT_UNIT><ADDITIVE>0</ADDITIVE></COMPONENT><COMPONENT><FORMULA>CaO</FORMULA><HILL>CaO</HILL><ELEMENTS><E>Ca</E><E>O</E></ELEMENTS><AMOUNT>10</AMOUNT><AMOUNT_UNIT>mol%</AMOUNT_UNIT><ADDITIVE>0</ADDITIVE></COMPONENT><COMPONENT><FORMULA>CaF2</FORMULA><HILL>CaF2</HILL><ELEMENTS><E>Ca</E><E>F</E></ELEMENTS><AMOUNT>25</AMOUNT><AMOUNT_UNIT>mol%</AMOUNT_UNIT><ADDITIVE>0</ADDITIVE></COMPONENT></COMPOSITION><HILL_BASE>Al1.14CaF1.43O7.71Si2.86</HILL_BASE><HILL_ADDS/><COMBINEDHILL>Al1.14CaF1.43O7.71Si2.86</COMBINEDHILL><COMBINEDHILL2/><PRECISEHILL>Al1.1429CaF1.4286O7.7143Si2.8571</PRECISEHILL><PRECISEHILL2/><ADDITIONMODE/></ITEM></STARTING></STARTINGS></STAGE></FACT></FACTS></CERAMIC><CERAMIC><ITEM ID="35" VER="1.0" TYPE="glass/ceramic" TITLE="" HASH="1fcafc6f170f17ea92bb3e43e6853939" HASH3="6a46ccb73c862c7383bbe0b388b523d9" GHASH="fd6ac6a66bdef86ca6d65e4aefaf6eaf"><NAMES><NAME>oxyfluoride glass-ceramic</NAME></NAMES><LABEL>GC4</LABEL><CLASS>glass-ceramic</CLASS><MODIFICATION/><ATTRIBUTE/><COMPOSITION><COMPONENT><FORMULA>SiO2</FORMULA><HILL>O2Si</HILL><ELEMENTS><E>O</E><E>Si</E></ELEMENTS><AMOUNT>40</AMOUNT><AMOUNT_UNIT>mol%</AMOUNT_UNIT><ADDITIVE>0</ADDITIVE></COMPONENT><COMPONENT><FORMULA>Al2O3</FORMULA><HILL>Al2O3</HILL><ELEMENTS><E>Al</E><E>O</E></ELEMENTS><AMOUNT>20</AMOUNT><AMOUNT_UNIT>mol%</AMOUNT_UNIT><ADDITIVE>0</ADDITIVE></COMPONENT><COMPONENT><FORMULA>CaO</FORMULA><HILL>CaO</HILL><ELEMENTS><E>Ca</E><E>O</E></ELEMENTS><AMOUNT>15</AMOUNT><AMOUNT_UNIT>mol%</AMOUNT_UNIT><ADDITIVE>0</ADDITIVE></COMPONENT><COMPONENT><FORMULA>CaF2</FORMULA><HILL>CaF2</HILL><ELEMENTS><E>Ca</E><E>F</E></ELEMENTS><AMOUNT>25</AMOUNT><AMOUNT_UNIT>mol%</AMOUNT_UNIT><ADDITIVE>0</ADDITIVE></COMPONENT></COMPOSITION><HILL_BASE>AlCaF1.25O6.88Si2.5</HILL_BASE><HILL_ADDS/><COMBINEDHILL>AlCaF1.25O6.88Si2.5</COMBINEDHILL><COMBINEDHILL2/><PRECISEHILL>AlCaF1.25O6.875Si2.5</PRECISEHILL><PRECISEHILL2/><ADDITIONMODE/><PHASES><PHASE><FORMULA>CaF2</FORMULA><HILL>CaF2</HILL><ELEMENTS><E>Ca</E><E>F</E></ELEMENTS><MODIFICATION/><ATTRIBUTE>nanocrystalline</ATTRIBUTE><AMOUNT/><AMOUNT_UNIT/><ROLE/></PHASE></PHASES></ITEM><FACTS><FACT NAME="CHAR" VER="2.1" CITID="473240"><NAME>XRD/X-ray diffraction</NAME><SPECTRUM>1</SPECTRUM><DEP>crystallization temperature</DEP></FACT><FACT NAME="MICR" VER="2.1" CITID="473240"><MICROSCOPY>SEM</MICROSCOPY></FACT><FACT VER="2.0" NAME="PLOT" CITID="473240"><SPECTRUM_NAME>IR spectrum</SPECTRUM_NAME><PLOT_TYPE>linear</PLOT_TYPE><Y_NAME>transmittance, T</Y_NAME><Y_UNITS>a.u.</Y_UNITS><Y_SCALE/><X_NAME>wavenumber</X_NAME><X_UNITS>cm&lt;sup&gt;-1&lt;/sup&gt;</X_UNITS><X_SCALE/><ATS><AT><AT_NAME>crystallization temperature</AT_NAME><AT_VALUE>700</AT_VALUE><AT_UNIT>&#xB0;C</AT_UNIT></AT></ATS><MISC/><DATA>[["393.0","607.4"],["405.7","616.3"],["416.0","608.5"],["429.6","600.9"],["448.0","607.4"],["456.0","611.9"],["464.0","618.2"],["472.0","623.2"],["480.0","631.9"],["488.0","643.5"],["496.0","661.1"],["504.0","680.0"],["512.0","696.1"],["528.0","723.8"],["536.0","733.2"],["544.0","738.3"],["552.0","737.4"],["560.0","734.7"],["568.0","732.8"],["576.0","729.9"],["584.0","726.6"],["592.0","723.0"],["600.0","719.2"],["608.0","715.2"],["616.0","712.8"],["624.0","706.6"],["632.0","702.4"],["640.0","696.1"],["648.0","692.6"],["656.0","685.1"],["664.0","686.6"],["672.0","677.9"],["680.0","671.4"],["688.0","666.9"],["696.0","662.0"],["704.0","659.0"],["712.0","660.6"],["720.0","663.5"],["728.0","667.0"],["736.0","674.3"],["744.0","679.4"],["752.0","688.1"],["760.0","698.0"],["768.0","707.0"],["776.0","716.1"],["784.0","726.5"],["792.0","738.6"],["800.0","743.2"],["808.0","746.7"],["816.0","741.2"],["824.0","726.2"],["832.0","708.2"],["840.0","687.7"],["848.0","666.8"],["856.0","647.9"],["864.0","628.2"],["872.0","610.5"],["880.0","593.3"],["888.0","579.0"],["896.0","564.9"],["904.0","553.8"],["912.0","544.8"],["920.0","537.0"],["928.0","532.1"],["936.0","529.3"],["944.0","525.3"],["952.0","523.9"],["960.0","522.3"],["984.0","531.6"],["992.0","530.7"],["1000","533.4"],["1008","536.6"],["1016","539.2"],["1024","540.7"],["1032","544.1"],["1040","546.2"],["1048","549.7"],["1056","552.6"],["1064","554.6"],["1072","557.4"],["1080","559.1"],["1088","561.6"],["1096","565.3"],["1104","568.6"],["1112","571.7"],["1120","575.3"],["1128","578.5"],["1136","582.1"],["1144","587.0"],["1152","590.6"],["1160","594.8"],["1168","599.0"],["1176","605.4"],["1184","611.7"],["1192","620.1"],["1200","628.4"],["1208","638.1"],["1216","647.4"],["1224","656.6"],["1232","665.5"],["1240","672.1"],["1248","678.4"],["1256","683.9"],["1264","689.6"],["1272","693.4"],["1280","697.8"],["1288","703.1"],["1296","707.2"],["1304","710.5"],["1312","714.8"],["1320","717.6"],["1328","721.8"],["1336","723.9"],["1344","727.5"],["1352","729.7"],["1360","732.5"],["1368","733.2"],["1376","732.8"],["1384","723.5"],["1392","733.1"],["1400","733.5"],["1408","738.3"],["1416","743.5"],["1424","747.0"],["1432","749.7"],["1440","753.1"],["1448","754.4"],["1456","756.5"],["1464","757.9"],["1472","759.3"],["1480","762.9"],["1488","764.0"],["1496","766.0"],["1504","765.8"],["1512","767.5"],["1520","767.3"],["1528","768.1"],["1536","768.6"],["1544","767.0"],["1552","766.5"],["1560","765.1"],["1568","762.9"],["1576","760.6"],["1584","756.4"],["1592","750.8"],["1600","742.5"],["1608","730.0"],["1616","716.1"],["1624","703.6"],["1632","697.8"],["1640","698.0"],["1648","702.8"],["1656","714.4"],["1664","724.9"],["1672","737.9"],["1680","749.9"],["1688","759.7"],["1696","769.4"],["1704","777.0"],["1712","781.3"],["1720","785.5"],["1728","788.2"],["1736","792.5"],["1744","794.5"],["1752","797.4"],["1760","800.3"],["1768","801.0"],["1776","802.9"],["1784","803.2"],["1792","805.0"],["1800","805.2"],["1808","805.7"],["1816","807.0"],["1824","807.8"],["1832","807.7"],["1840","807.7"],["1848","808.4"],["1856","809.1"],["1864","808.4"],["1872","809.1"],["1880","809.1"],["1888","809.1"],["1896","809.2"],["1904","808.9"],["1912","809.1"],["1920","808.7"],["1928","808.4"],["1936","808.4"],["1944","808.4"],["1952","808.4"],["1960","808.2"],["1968","807.7"],["1976","807.7"],["1984","807.7"],["1992","807.0"]]</DATA></FACT><FACT VER="2.0" NAME="PLOT" CITID="473240"><SPECTRUM_NAME>Optical transmission spectrum</SPECTRUM_NAME><PLOT_TYPE>linear</PLOT_TYPE><Y_NAME>transmittance, T</Y_NAME><Y_UNITS>%</Y_UNITS><Y_SCALE/><X_NAME>wavelength</X_NAME><X_UNITS>nm</X_UNITS><X_SCALE/><ATS><AT><AT_NAME>crystallization temperature</AT_NAME><AT_VALUE>700</AT_VALUE><AT_UNIT>&#xB0;C</AT_UNIT></AT></ATS><MISC/><DATA>[["203","0.612"],["219","0.601"],["240","0.510"],["260","0.534"],["271","0.955"],["281","1.66"],["290","2.99"],["294","4.13"],["299","5.51"],["306","7.59"],["310","9.04"],["314","10.4"],["316","11.5"],["318","13.0"],["323","15.1"],["328","16.5"],["333","17.9"],["336","18.8"],["339","20.0"],["346","22.4"],["354","23.8"],["361","24.5"],["365","26.1"],["367","28.1"],["373","29.5"],["379","30.7"],["387","31.7"],["395","33.2"],["401","34.1"],["411","35.4"],["419","36.9"],["427","38.2"],["436","39.4"],["443","40.4"],["452","42.0"],["461","43.0"],["471","44.7"],["480","45.8"],["489","47.1"],["498","48.4"],["507","49.5"],["517","50.9"],["524","51.8"],["533","53.3"],["540","54.2"],["551","55.5"],["561","56.5"],["572","57.9"],["582","58.6"],["592","60.0"],["602","60.6"],["613","62.0"],["623","62.5"],["634","63.8"],["644","64.4"],["655","65.5"],["664","66.0"],["676","66.8"],["686","67.6"],["697","68.4"],["706","69.1"],["717","69.8"],["727","70.4"],["738","71.1"],["748","71.6"],["758","72.2"],["769","72.8"],["779","73.4"],["789","73.9"],["800","74.3"],["810","74.9"],["820","75.4"],["831","75.8"],["841","76.1"],["851","76.7"],["862","77.0"],["872","77.5"],["882","77.7"],["893","78.2"],["902","78.4"],["914","78.9"],["923","78.9"],["934","79.5"],["944","79.7"],["955","80.0"],["965","80.2"],["976","80.5"],["986","80.7"],["997","80.8"],["1010","80.9"],["1020","81.0"],["1030","81.1"],["1040","81.0"],["1050","81.0"],["1060","80.8"],["1070","81.0"],["1080","81.0"],["1090","81.0"],["1100","81.1"]]</DATA></FACT><FACT VER="2.0" NAME="PR" CITID="473240"><CHEMSYNTH>0</CHEMSYNTH><STAGE><CONDITIONS>700-760 &#xB0;C; 3 h</CONDITIONS><PROCESSES>crystallization</PROCESSES><STARTINGS><STARTING><ITEM ID="4" VER="1.0" TYPE="glass/ceramic" HASH="59ae94ce483bdc95e20a9bbf82a76c07" HASH3="3ca3552e6e9c48c67911351d051ed383" GHASH="fd6ac6a66bdef86ca6d65e4aefaf6eaf"><NAMES><NAME>oxyfluoride glass</NAME></NAMES><LABEL>G4</LABEL><CLASS>glass</CLASS><MODIFICATION/><ATTRIBUTE/><COMPOSITION><COMPONENT><FORMULA>SiO2</FORMULA><HILL>O2Si</HILL><ELEMENTS><E>O</E><E>Si</E></ELEMENTS><AMOUNT>40</AMOUNT><AMOUNT_UNIT>mol%</AMOUNT_UNIT><ADDITIVE>0</ADDITIVE></COMPONENT><COMPONENT><FORMULA>Al2O3</FORMULA><HILL>Al2O3</HILL><ELEMENTS><E>Al</E><E>O</E></ELEMENTS><AMOUNT>20</AMOUNT><AMOUNT_UNIT>mol%</AMOUNT_UNIT><ADDITIVE>
