Repository: dalerxli/transmission

# trasmittance
find refractive index from transmittance

File: data/A473706.1.xml (part 2 of 2)
AUTHOR><AUTHOR>Eunseok Oh</AUTHOR><AUTHOR>Chaehwan Jeong</AUTHOR><AUTHOR>Sangwoo Lim</AUTHOR><TITLE>Improvement in electrical properties of sol-gel-derived In-doped ZnO thin film by electron beam treatment</TITLE><STARTPAGE>790</STARTPAGE><ENDPAGE>799</ENDPAGE></CIT><CERAMICS><CERAMIC><ITEM ID="1" VER="1.0" TYPE="glass/ceramic" HASH="46703d5ad974cf264c6184d455dcd4e0" HASH3="46703d5ad974cf264c6184d455dcd4e0" GHASH="451cf6b835972d660dbe5b18196af79a"><NAMES><NAME>In-doped ZnO</NAME></NAMES><CLASS>ceramic</CLASS><MODIFICATION/><ATTRIBUTE/><COMPOSITION><COMPONENT><FORMULA>ZnO</FORMULA><HILL>OZn</HILL><ELEMENTS><E>O</E><E>Zn</E></ELEMENTS><AMOUNT>99.5</AMOUNT><AMOUNT_UNIT>mol%</AMOUNT_UNIT><ADDITIVE>0</ADDITIVE></COMPONENT><COMPONENT><FORMULA>In</FORMULA><HILL>In</HILL><ELEMENTS><E>In</E></ELEMENTS><AMOUNT>0.5</AMOUNT><AMOUNT_UNIT>mol%</AMOUNT_UNIT><ADDITIVE>0</ADDITIVE></COMPONENT></COMPOSITION><HILL_BASE>InO199Zn199</HILL_BASE><HILL_ADDS/><COMBINEDHILL>InO199Zn199</COMBINEDHILL><COMBINEDHILL2/><PRECISEHILL>InO199Zn199</PRECISEHILL><PRECISEHILL2/><ADDITIONMODE/></ITEM><FACTS><FACT VER="2.0" NAME="PR" CITID="473706"><CHEMSYNTH>1</CHEMSYNTH><STAGE><CONDITIONS>2-methoxyethanol</CONDITIONS><STARTINGS><STARTING><ITEM ID="3" VER="2.0l" TYPE="single compound" HASH="e6c1ae9fae1a7027c77b16f3d7721de1"><NAMES><NAME>zinc acetate dihydrate</NAME></NAMES><FORMULA>C4H10O6Zn</FORMULA><HILL>C4H10O6Zn</HILL><ELEMENTS><E>C</E><E>H</E><E>O</E><E>Zn</E></ELEMENTS><MOL>
  Mrv0541 07291312302D          
</MOL><INCHIKEY>BEAZKUGSCHFXIQ-UHFFFAOYSA-L</INCHIKEY></ITEM></STARTING><STARTING><ITEM ID="4" TYPE="single compound" VER="1.5" TITLE="" HASH="c50be1e66da630a0b8a3fa298e60c7a8"><NAMES><NAME>indium nitrate hydrate</NAME></NAMES><FORMULA>In(NO3)3*(H2O)(x)</FORMULA><HILL>H2xInN3O9+x</HILL><ELEMENTS><E>H</E><E>In</E><E>N</E><E>O</E></ELEMENTS></ITEM></STARTING></STARTINGS></STAGE><STAGE><CONDITIONS>0.5 M monoethanolamine  as stabilizer; 60 &#xB0;C; 2 h</CONDITIONS></STAGE><STAGE><CONDITIONS>pre cleaned soda-lime glass substrate; spin rate 3000 rpm; 30 s; r.t.</CONDITIONS><PROCESSES>spin coating</PROCESSES></STAGE><STAGE><CONDITIONS>300 &#xB0;C; 5 min</CONDITIONS><PROCESSES>drying</PROCESSES></STAGE><STAGE><PROCESSES>2x8</PROCESSES></STAGE><STAGE><CONDITIONS>tube furnace; 500 &#xB0;C; 2 h; Ar</CONDITIONS><PROCESSES>annealing</PROCESSES></STAGE><STAGE><CONDITIONS>coupled argon plasma p = 10&lt;sup&gt;11&lt;/sup&gt;-10&lt;sup&gt;13&lt;/sup&gt; cm-&lt;sup&gt;3&lt;/sup&gt;; flow rate 7 sccm; RF power 300 w; working pressure 6.67e-2 Pa; electron beam energy 1-2 keV; 1 min</CONDITIONS><PROCESSES>electron beam treatment</PROCESSES></STAGE></FACT><FACT NAME="CHAR" VER="2.1" CITID="473706"><NAME>XRD/X-ray diffraction</NAME><SPECTRUM>1</SPECTRUM><DEP>electron beam treatment energy</DEP></FACT><FACT NAME="MICR" VER="2.1" CITID="473706"><MICROSCOPY>AFM</MICROSCOPY></FACT><FACT VER="2.1" NAME="QUAL" CITID="473706"><PROPERTY><MEASURED>2</MEASURED><NAME>Tauc plot|</NAME><DEP/><NEG>0</NEG></PROPERTY></FACT><FACT VER="2.1" NAME="QUAL" CITID="473706"><PROPERTY><MEASURED>2</MEASURED><NAME>optical band gap</NAME><DEP>electron beam treatment energy</DEP><NEG>0</NEG></PROPERTY></FACT><FACT VER="2.0" NAME="USE" CITID="473706"><AREA>power generation</AREA><APPLICATION>solar cells</APPLICATION><SPECIFICATION>material for crystalline Si solar cells</SPECIFICATION><CONFIRMED>1</CONFIRMED></FACT><FACT VER="2.0" NAME="PLOT" CITID="473706"><SPECTRUM_NAME>Optical transmission spectrum</SPECTRUM_NAME><PLOT_TYPE>linear</PLOT_TYPE><Y_NAME>transmittance, T</Y_NAME><Y_UNITS>%</Y_UNITS><Y_SCALE/><X_NAME>wavelength</X_NAME><X_UNITS>nm</X_UNITS><X_SCALE/><ATS><AT><AT_NAME>thickness</AT_NAME><AT_VALUE>200</AT_VALUE><AT_UNIT>nm</AT_UNIT></AT></ATS><MISC>electron beam treatment energy 1 keV</MISC><DATA>[["352","30.9"],["360","30.9"],["366","33.2"],["374","41.0"],["377","47.8"],["379","53.6"],["396","91.7"],["408","97.5"],["426","97.6"],["446","96.4"],["462","96.0"],["479","95.5"],["494","95.6"],["509","95.9"],["524","96.3"],["538","97.0"],["553","97.4"],["572","98.3"],["594","99.0"],["612","99.5"],["648","100"]]</DATA></FACT><FACT VER="2.0" NAME="PLOT" CITID="473706"><SPECTRUM_NAME>Optical transmission spectrum</SPECTRUM_NAME><PLOT_TYPE>linear</PLOT_TYPE><Y_NAME>transmittance, T</Y_NAME><Y_UNITS>%</Y_UNITS><Y_SCALE/><X_NAME>wavelength</X_NAME><X_UNITS>nm</X_UNITS><X_SCALE/><ATS><AT><AT_NAME>thickness</AT_NAME><AT_VALUE>200</AT_VALUE><AT_UNIT>nm</AT_UNIT></AT></ATS><MISC>electron beam treatment energy 2 keV</MISC><DATA>[["351","33.6"],["360","33.8"],["367","36.6"],["373","42.2"],["376","48.6"],["379","55.6"],["381","63.2"],["385","70.7"],["392","83.7"],["399","90.7"],["409","96.1"],["425","99.5"],["461","99.0"],["490","97.9"],["515","97.6"],["541","97.8"],["560","97.3"],["575","97.9"],["592","98.3"],["605","98.7"],["621","98.9"],["636","99.1"],["648","99.6"]]</DATA></FACT><FACT VER="1.0" NAME="GCQUAN" CITID="473706"><PROPERTY><NAME>electrical resistivity, &#x3C1;</NAME><VAL>4.8E-2</VAL><VAL_MIN>0.048</VAL_MIN><VAL_MAX>0.048</VAL_MAX><VALUNIT>&#x3A9;&#xB7;cm</VALUNIT><MISC>electron beam treatment energy 2 keV</MISC></PROPERTY></FACT></FACTS></CERAMIC><CERAMIC><ITEM ID="22" VER="1.0" TYPE="glass/ceramic" HASH="8f57a963044defebb9cc674240e16862" HASH3="8f57a963044defebb9cc674240e16862" GHASH="73d9cc880b3a951216c49d8202022a93"><NAMES><NAME>In/Ga-doped ZnO</NAME></NAMES><CLASS>ceramic</CLASS><MODIFICATION/><ATTRIBUTE/><COMPOSITION><COMPONENT><FORMULA>ZnO</FORMULA><HILL>OZn</HILL><ELEMENTS><E>O</E><E>Zn</E></ELEMENTS><AMOUNT>99</AMOUNT><AMOUNT_UNIT>mol%</AMOUNT_UNIT><ADDITIVE>0</ADDITIVE></COMPONENT><COMPONENT><FORMULA>In</FORMULA><HILL>In</HILL><ELEMENTS><E>In</E></ELEMENTS><AMOUNT>0.5</AMOUNT><AMOUNT_UNIT>mol%</AMOUNT_UNIT><ADDITIVE>0</ADDITIVE></COMPONENT><COMPONENT><FORMULA>Ga</FORMULA><HILL>Ga</HILL><ELEMENTS><E>Ga</E></ELEMENTS><AMOUNT>0.5</AMOUNT><AMOUNT_UNIT>mol%</AMOUNT_UNIT><ADDITIVE>0</ADDITIVE></COMPONENT></COMPOSITION><HILL_BASE>GaInO198Zn198</HILL_BASE><HILL_ADDS/><COMBINEDHILL>GaInO198Zn198</COMBINEDHILL><COMBINEDHILL2/><PRECISEHILL>GaInO198Zn198</PRECISEHILL><PRECISEHILL2/><ADDITIONMODE/></ITEM><FACTS><FACT VER="2.0" NAME="PR" CITID="473706"><CHEMSYNTH>1</CHEMSYNTH><STAGE><CONDITIONS>2-methoxyethanol</CONDITIONS><STARTINGS><STARTING><ITEM ID="3" VER="2.0l" TYPE="single compound" HASH="e6c1ae9fae1a7027c77b16f3d7721de1"><NAMES><NAME>zinc acetate dihydrate</NAME></NAMES><FORMULA>C4H10O6Zn</FORMULA><HILL>C4H10O6Zn</HILL><ELEMENTS><E>C</E><E>H</E><E>O</E><E>Zn</E></ELEMENTS><MOL>
  Mrv0541 07291312302D          

 11  6  0  0  0  0            999 V2000
   -0.0589   -4.9794    0.0000 Zn  0  2  0  0  0  0  0  0  0  0  0  0
    2.6812   -2.2025    0.0000 C   0  0  0  0  0  0  0  0  0  0  0  0
    2.2687   -2.9170    0.0000 C   0  0  0  0  0  0  0  0  0  0  0  0
    2.6812   -3.6314    0.0000 O   0  5  0  0  0  0  0  0  0  0  0  0
    1.4437   -2.9170    0.0000 O   0  0  0  0  0  0  0  0  0  0  0  0
    0.0000   -2.3056    0.0000 C   0  0  0  0  0  0  0  0  0  0  0  0
   -0.4125   -3.0200    0.0000 C   0  0  0  0  0  0  0  0  0  0  0  0
    0.0000   -3.7345    0.0000 O   0  5  0  0  0  0  0  0  0  0  0  0
   -1.2375   -3.0200    0.0000 O   0  0  0  0  0  0  0  0  0  0  0  0
    2.2098   -5.6277    0.0000 O   0  0  0  0  0  0  0  0  0  0  0  0
    2.9759   -4.7438    0.0000 O   0  0  0  0  0  0  0  0  0  0  0  0
  2  3  1  0  0  0  0
  3  4  1  0  0  0  0
  3  5  2  0  0  0  0
  6  7  1  0  0  0  0
  7  8  1  0  0  0  0
  7  9  2  0  0  0  0
M  CHG  3   1   2   4  -1   8  -1
M  END
</MOL><INCHIKEY>BEAZKUGSCHFXIQ-UHFFFAOYSA-L</INCHIKEY></ITEM></STARTING><STARTING><ITEM ID="4" TYPE="single compound" VER="1.5" TITLE="" HASH="c50be1e66da630a0b8a3fa298e60c7a8"><NAMES><NAME>indium nitrate hydrate</NAME></NAMES><FORMULA>In(NO3)3*(H2O)(x)</FORMULA><HILL>H2xInN3O9+x</HILL><ELEMENTS><E>H</E><E>In</E><E>N</E><E>O</E></ELEMENTS></ITEM></STARTING><STARTING><ITEM ID="5" TYPE="single compound" VER="1.5" TITLE="" HASH="e0e10cb2890e0c12c6987a71d2a2011e"><NAMES><NAME>gallium nitrate hydrate</NAME></NAMES><FORMULA>Ga(NO3)3*(H2O)(x)</FORMULA><HILL>GaH2xN3O9+x</HILL><ELEMENTS><E>Ga</E><E>H</E><E>N</E><E>O</E></ELEMENTS></ITEM></STARTING></STARTINGS></STAGE><STAGE><CONDITIONS>0.5 M monoethanolamine  as stabilizer; 60 &#xB0;C; 2 h</CONDITIONS></STAGE><STAGE><CONDITIONS>pre cleaned soda-lime glass substrate; spin rate 3000 rpm; 30 s; r.t.</CONDITIONS><PROCESSES>spin coating</PROCESSES></STAGE><STAGE><CONDITIONS>300 &#xB0;C; 5 min</CONDITIONS><PROCESSES>drying</PROCESSES></STAGE><STAGE><PROCESSES>2x8</PROCESSES></STAGE><STAGE><CONDITIONS>tube furnace; 500 &#xB0;C; 2 h; Ar</CONDITIONS><PROCESSES>annealing</PROCESSES></STAGE><STAGE><CONDITIONS>coupled argon plasma p = 10&lt;sup&gt;11&lt;/sup&gt;-10&lt;sup&gt;13&lt;/sup&gt; cm-&lt;sup&gt;3&lt;/sup&gt;; flow rate 7 sccm; RF power 300 w; working pressure 6.67e-2 Pa; electron beam energy 1-2 keV; 1 min</CONDITIONS><PROCESSES>electron beam treatment</PROCESSES></STAGE></FACT><FACT NAME="CHAR" VER="2.1" CITID="473706"><NAME>XRD/X-ray diffraction</NAME><SPECTRUM>1</SPECTRUM><DEP>electron beam treatment energy</DEP></FACT><FACT VER="2.1" NAME="QUAL" CITID="473706"><PROPERTY><MEASURED>2</MEASURED><NAME>Tauc plot|</NAME><DEP/><NEG>0</NEG></PROPERTY></FACT><FACT VER="2.1" NAME="QUAL" CITID="473706"><PROPERTY><MEASURED>2</MEASURED><NAME>optical band gap</NAME><DEP>electron beam treatment energy</DEP><NEG>0</NEG></PROPERTY></FACT><FACT VER="2.0" NAME="PLOT" CITID="473706"><SPECTRUM_NAME>Optical transmission spectrum</SPECTRUM_NAME><PLOT_TYPE>linear</PLOT_TYPE><Y_NAME>transmittance, T</Y_NAME><Y_UNITS>%</Y_UNITS><Y_SCALE/><X_NAME>wavelength</X_NAME><X_UNITS>nm</X_UNITS><X_SCALE/><ATS><AT><AT_NAME>thickness</AT_NAME><AT_VALUE>200</AT_VALUE><AT_UNIT>nm</AT_UNIT></AT></ATS><MISC>electron beam treatment energy 1 keV</MISC><DATA>[["352","39.1"],["357","39.7"],["362","41.0"],["365","43.1"],["367","45.4"],["370","47.6"],["371","49.8"],["373","52.6"],["375","55.2"],["376","57.5"],["378","60.2"],["380","65.3"],["382","69.9"],["385","75.0"],["389","83.0"],["400","93.8"],["407","97.3"],["419","99.2"],["440","99.2"],["451","98.7"],["462","98.3"],["472","98.0"],["484","97.8"],["502","97.4"],["522","97.9"],["534","97.9"],["545","98.2"],["556","98.6"],["566","98.7"],["580","99.4"],["597","99.6"],["648","100"]]</DATA></FACT><FACT VER="2.0" NAME="PLOT" CITID="473706"><SPECTRUM_NAME>Optical transmission spectrum</SPECTRUM_NAME><PLOT_TYPE>linear</PLOT_TYPE><Y_NAME>transmittance, T</Y_NAME><Y_UNITS>%</Y_UNITS><Y_SCALE/><X_NAME>wavelength</X_NAME><X_UNITS>nm</X_UNITS><X_SCALE/><ATS><AT><AT_NAME>thickness</AT_NAME><AT_VALUE>200</AT_VALUE><AT_UNIT>nm</AT_UNIT></AT></ATS><MISC>electron beam treatment energy 2 keV</MISC><DATA>[["352","34.9"],["357","35.7"],["361","37.3"],["367","41.4"],["370","46.1"],["375","53.7"],["379","61.1"],["381","66.2"],["385","73.8"],["395","88.5"],["404","94.5"],["423","99.4"],["434","99.6"],["446","99.8"],["456","99.4"],["467","98.7"],["484","98.1"],["500","97.7"],["511","97.7"],["523","97.7"],["540","98.0"],["555","98.3"],["592","99.3"],["616","99.5"],["648","100"]]</DATA></FACT><FACT VER="1.0" NAME="GCQUAN" CITID="473706"><PROPERTY><NAME>electrical resistivity, &#x3C1;</NAME><VAL>7.5E-2</VAL><VAL_MIN>0.075</VAL_MIN><VAL_MAX>0.075</VAL_MAX><VALUNIT>&#x3A9;&#xB7;cm</VALUNIT><MISC>electron beam treatment energy 2 keV</MISC></PROPERTY></FACT></FACTS></CERAMIC><CERAMIC><ITEM ID="24" VER="1.0" TYPE="glass/ceramic" HASH="6094b9868265b134f9493f86a319b308" HASH3="6094b9868265b134f9493f86a319b308" GHASH="4232c79e61969b24095edd6fb7b2cb07"><NAMES><NAME>undoped ZnO</NAME></NAMES><CLASS>ceramic</CLASS><MODIFICATION>wurtzite, hexagonal</MODIFICATION><ATTRIBUTE>crystalline</ATTRIBUTE><COMPOSITION><COMPONENT><FORMULA>ZnO</FORMULA><HILL>OZn</HILL><ELEMENTS><E>O</E><E>Zn</E></ELEMENTS><AMOUNT/><AMOUNT_UNIT/><ADDITIVE>0</ADDITIVE></COMPONENT></COMPOSITION><HILL_BASE>OZn</HILL_BASE><HILL_ADDS/><COMBINEDHILL>OZn</COMBINEDHILL><COMBINEDHILL2/><PRECISEHILL>OZn</PRECISEHILL><PRECISEHILL2/><ADDITIONMODE/></ITEM><FACTS><FACT VER="2.0" NAME="PR" CITID="473706"><CHEMSYNTH>1</CHEMSYNTH><STAGE><CONDITIONS>2-methoxyethanol</CONDITIONS><STARTINGS><STARTING><ITEM ID="3" VER="2.0l" TYPE="single compound" HASH="e6c1ae9fae1a7027c77b16f3d7721de1"><NAMES><NAME>zinc acetate dihydrate</NAME></NAMES><FORMULA>C4H10O6Zn</FORMULA><HILL>C4H10O6Zn</HILL><ELEMENTS><E>C</E><E>H</E><E>O</E><E>Zn</E></ELEMENTS><MOL>
  Mrv0541 07291312302D          

 11  6  0  0  0  0            999 V2000
   -0.0589   -4.9794    0.0000 Zn  0  2  0  0  0  0  0  0  0  0  0  0
    2.6812   -2.2025    0.0000 C   0  0  0  0  0  0  0  0  0  0  0  0
    2.2687   -2.9170    0.0000 C   0  0  0  0  0  0  0  0  0  0  0  0
    2.6812   -3.6314    0.0000 O   0  5  0  0  0  0  0  0  0  0  0  0
    1.4437   -2.9170    0.0000 O   0  0  0  0  0  0  0  0  0  0  0  0
    0.0000   -2.3056    0.0000 C   0  0  0  0  0  0  0  0  0  0  0  0
   -0.4125   -3.0200    0.0000 C   0  0  0  0  0  0  0  0  0  0  0  0
    0.0000   -3.7345    0.0000 O   0  5  0  0  0  0  0  0  0  0  0  0
   -1.2375   -3.0200    0.0000 O   0  0  0  0  0  0  0  0  0  0  0  0
    2.2098   -5.6277    0.0000 O   0  0  0  0  0  0  0  0  0  0  0  0
    2.9759   -4.7438    0.0000 O   0  0  0  0  0  0  0  0  0  0  0  0
  2  3  1  0  0  0  0
  3  4  1  0  0  0  0
  3  5  2  0  0  0  0
  6  7  1  0  0  0  0
  7  8  1  0  0  0  0
  7  9  2  0  0  0  0
M  CHG  3   1   2   4  -1   8  -1
M  END
</MOL><INCHIKEY>BEAZKUGSCHFXIQ-UHFFFAOYSA-L</INCHIKEY></ITEM></STARTING><STARTING><ITEM ID="4" TYPE="single compound" VER="1.5" TITLE="" HASH="c50be1e66da630a0b8a3fa298e60c7a8"><NAMES><NAME>indium nitrate hydrate</NAME></NAMES><FORMULA>In(NO3)3*(H2O)(x)</FORMULA><HILL>H2xInN3O9+x</HILL><ELEMENTS><E>H</E><E>In</E><E>N</E><E>O</E></ELEMENTS></ITEM></STARTING></STARTINGS></STAGE><STAGE><CONDITIONS>0.5 M monoethanolamine  as stabilizer; 60 &#xB0;C; 2 h</CONDITIONS></STAGE><STAGE><CONDITIONS>pre cleaned soda-lime glass substrate; spin rate 3000 rpm; 30 s; r.t.</CONDITIONS><PROCESSES>spin coating</PROCESSES></STAGE><STAGE><CONDITIONS>300 &#xB0;C; 5 min</CONDITIONS><PROCESSES>drying</PROCESSES></STAGE><STAGE><PROCESSES>2x8</PROCESSES></STAGE><STAGE><CONDITIONS>tube furnace; 500 &#xB0;C; 2 h; Ar</CONDITIONS><PROCESSES>annealing</PROCESSES></STAGE><STAGE><CONDITIONS>coupled argon plasma p = 10&lt;sup&gt;11&lt;/sup&gt;-10&lt;sup&gt;13&lt;/sup&gt; cm-&lt;sup&gt;3&lt;/sup&gt;; flow rate 7 sccm; RF power 300 w; working pressure 6.67e-2 Pa; electron beam energy 1-2 keV; 1 min</CONDITIONS><PROCESSES>electron beam treatment</PROCESSES></STAGE></FACT><FACT NAME="CHAR" VER="2.1" CITID="473706"><NAME>XRD/X-ray diffraction</NAME><SPECTRUM>1</SPECTRUM><DEP>electron beam treatment energy</DEP></FACT><FACT NAME="MICR" VER="2.1" CITID="473706"><MICROSCOPY>AFM</MICROSCOPY></FACT><FACT VER="2.0" NAME="PLOT" CITID="473706"><SPECTRUM_NAME>Optical transmission spectrum</SPECTRUM_NAME><PLOT_TYPE>linear</PLOT_TYPE><Y_NAME>transmittance, T</Y_NAME><Y_UNITS>%</Y_UNITS><Y_SCALE/><X_NAME>wavelength</X_NAME><X_UNITS>nm</X_UNITS><X_SCALE/><ATS><AT><AT_NAME>thickness</AT_NAME><AT_VALUE>200</AT_VALUE><AT_UNIT>nm</AT_UNIT></AT></ATS><MISC>electron beam treatment energy 1 keV</MISC><DATA>[["351","31.7"],["359","31.0"],["364","30.4"],["368","32.0"],["373","35.8"],["376","40.0"],["379","46.7"],["390","85.1"],["392","89.3"],["397","94.7"],["405","98.0"],["418","98.8"],["431","97.6"],["447","96.8"],["463","96.2"],["479","96.1"],["497","96.1"],["515","96.9"],["537","97.2"],["553","97.7"],["576","98.7"],["595","99.5"],["613","100"],["636","100"],["648","100"]]</DATA></FACT><FACT VER="2.1" NAME="QUAL" CITID="473706"><PROPERTY><MEASURED>2</MEASURED><NAME>Tauc plot|</NAME><DEP/><NEG>0</NEG></PROPERTY></FACT><FACT VER="2.1" NAME="QUAL" CITID="473706"><PROPERTY><MEASURED>2</MEASURED><NAME>optical band gap</NAME><DEP>electron beam treatment energy</DEP><NEG>0</NEG></PROPERTY></FACT><FACT VER="2.0" NAME="PLOT" CITID="473706"><SPECTRUM_NAME>Optical transmission spectrum</SPECTRUM_NAME><PLOT_TYPE>linear</PLOT_TYPE><Y_NAME>transmittance, T</Y_NAME><Y_UNITS>%</Y_UNITS><Y_SCALE/><X_NAME>wavelength</X_NAME><X_UNITS>nm</X_UNITS><X_SCALE/><ATS><AT><AT_NAME>thickness</AT_NAME><AT_VALUE>200</AT_VALUE><AT_UNIT>nm</AT_UNIT></AT></ATS><MISC>electron beam treatment energy 2 keV</MISC><DATA>[["351","32.5"],["359","31.9"],["366","32.4"],["371","35.7"],["375","39.5"],["377","45.3"],["379","50.4"],["383","63.5"],["385","71.3"],["388","79.5"],["392","87.6"],["401","95.9"],["418","98.6"],["433","98.2"],["457","97.0"],["481","96.1"],["500","96.3"],["527","97.0"],["547","97.7"],["563","98.1"],["583","99.2"],["605","99.9"],["648","100"]]</DATA></FACT><FACT VER="1.0" NAME="GCQUAN" CITID="473706"><PROPERTY><NAME>electrical resistivity, &#x3C1;</NAME><VAL>2.4E-1</VAL><VAL_MIN>0.24</VAL_MIN><VAL_MAX>0.24</VAL_MAX><VALUNIT>&#x3A9;&#xB7;cm</VALUNIT><MISC>electron beam treatment energy 2 keV</MISC></PROPERTY></FACT></FACTS></CERAMIC></CERAMICS></ROOT>
