Repository: dalerxli/transmission

# trasmittance
find refractive index from transmittance

File: data/A473743.1.xml (part 2 of 2)
<?xml version="1.0"?>
trioxide</NAME><NAME>europium(III) oxide</NAME></NAMES><FORMULA>Eu2O3</FORMULA><HILL>Eu2O3</HILL><ELEMENTS><E>Eu</E><E>O</E></ELEMENTS></ITEM></STARTING><STARTING><ITEM ID="4" VER="2.0l" TYPE="single compound" HASH="5b33a1848a5f93d8e36ca3b66d65a696"><NAMES><NAME>calcium carbonate</NAME></NAMES><FORMULA>CaCO3</FORMULA><HILL>CCaO3</HILL><ELEMENTS><E>C</E><E>Ca</E><E>O</E></ELEMENTS></ITEM></STARTING></STARTINGS></STAGE><STAGE><PROCESSES>$start</PROCESSES></STAGE><STAGE><CONDITIONS>ammonium hydroxide solution</CONDITIONS><PROCESSES>dissolution</PROCESSES><STARTINGS><STARTING><ITEM ID="5" TYPE="single compound" VER="1.5" TITLE="" HASH="2435530318061724f486f628e80a2103"><NAMES><NAME>germanium(IV) oxide</NAME></NAMES><FORMULA>GeO2</FORMULA><HILL>GeO2</HILL><ELEMENTS><E>Ge</E><E>O</E></ELEMENTS></ITEM></STARTING></STARTINGS></STAGE><STAGE><PROCESSES>$end</PROCESSES></STAGE><STAGE><PROCESSES>$start</PROCESSES></STAGE><STAGE><CONDITIONS>ammonium hydroxide solution; EDTA as complexing agent</CONDITIONS></STAGE><STAGE><PROCESSES>$end</PROCESSES></STAGE><STAGE><CONDITIONS>stirring; 3 h</CONDITIONS></STAGE><STAGE><CONDITIONS>90-95 &#xB0;C</CONDITIONS><PROCESSES>solvent evaporation</PROCESSES></STAGE><STAGE><CONDITIONS>800-1000 &#xB0;C; air</CONDITIONS><PROCESSES>calcination</PROCESSES></STAGE><STAGE><PROCESSES>pelletizing</PROCESSES></STAGE><STAGE><CONDITIONS>1100 &#xB0;C; 6 h; air</CONDITIONS><PROCESSES>annealing</PROCESSES></STAGE></FACT></FACTS></CERAMIC><CERAMIC><ITEM ID="42" VER="1.0" TYPE="glass/ceramic" TITLE="" HASH="30b152679ddeb67a78c81e5212584f94" HASH3="30b152679ddeb67a78c81e5212584f94" GHASH="269795eefd76f3d5ac6a76f022dcf190"><CLASS>ceramic</CLASS><MODIFICATION/><ATTRIBUTE/><COMPOSITION><COMPONENT><FORMULA>CaEu2Ge3O10</FORMULA><HILL>CaEu2Ge3O10</HILL><ELEMENTS><E>Ca</E><E>Eu</E><E>Ge</E><E>O</E></ELEMENTS><AMOUNT/><AMOUNT_UNIT/><ADDITIVE>0</ADDITIVE></COMPONENT></COMPOSITION><HILL_BASE>CaEu2Ge3O10</HILL_BASE><HILL_ADDS/><COMBINEDHILL>CaEu2Ge3O10</COMBINEDHILL><COMBINEDHILL2/><PRECISEHILL>CaEu2Ge3O10</PRECISEHILL><PRECISEHILL2/><ADDITIONMODE/></ITEM><FACTS><FACT VER="2.1" NAME="QUAL" CITID="473743"><PROPERTY><MEASURED>2</MEASURED><NAME>unit cell volume</NAME><DEP/><NEG>0</NEG></PROPERTY></FACT><FACT VER="2.1" NAME="QUAL" CITID="473743"><PROPERTY><MEASURED>2</MEASURED><NAME>unit cell parameters</NAME><DEP/><NEG>0</NEG></PROPERTY></FACT><FACT VER="2.0" NAME="PR" CITID="473743"><CHEMSYNTH>1</CHEMSYNTH><STAGE><CONDITIONS>nitric acid</CONDITIONS><PROCESSES>dissolution</PROCESSES><STARTINGS><STARTING><ITEM ID="2" VER="2.0l" TYPE="single compound" HASH="2338bb41fc260a497c79e778e4d07c93"><NAMES><NAME>europia</NAME><NAME>europium oxide</NAME><NAME>europium trioxide</NAME><NAME>europium(III) oxide</NAME></NAMES><FORMULA>Eu2O3</FORMULA><HILL>Eu2O3</HILL><ELEMENTS><E>Eu</E><E>O</E></ELEMENTS></ITEM></STARTING><STARTING><ITEM ID="4" VER="2.0l" TYPE="single compound" HASH="5b33a1848a5f93d8e36ca3b66d65a696"><NAMES><NAME>calcium carbonate</NAME></NAMES><FORMULA>CaCO3</FORMULA><HILL>CCaO3</HILL><ELEMENTS><E>C</E><E>Ca</E><E>O</E></ELEMENTS></ITEM></STARTING></STARTINGS></STAGE><STAGE><PROCESSES>$start</PROCESSES></STAGE><STAGE><CONDITIONS>ammonium hydroxide solution</CONDITIONS><PROCESSES>dissolution</PROCESSES><STARTINGS><STARTING><ITEM ID="5" TYPE="single compound" VER="1.5" TITLE="" HASH="2435530318061724f486f628e80a2103"><NAMES><NAME>germanium(IV) oxide</NAME></NAMES><FORMULA>GeO2</FORMULA><HILL>GeO2</HILL><ELEMENTS><E>Ge</E><E>O</E></ELEMENTS></ITEM></STARTING></STARTINGS></STAGE><STAGE><PROCESSES>$end</PROCESSES></STAGE><STAGE><PROCESSES>$start</PROCESSES></STAGE><STAGE><CONDITIONS>ammonium hydroxide solution; EDTA as complexing agent</CONDITIONS></STAGE><STAGE><PROCESSES>$end</PROCESSES></STAGE><STAGE><CONDITIONS>stirring; 3 h</CONDITIONS></STAGE><STAGE><CONDITIONS>90-95 &#xB0;C</CONDITIONS><PROCESSES>solvent evaporation</PROCESSES></STAGE><STAGE><CONDITIONS>800-1000 &#xB0;C; air</CONDITIONS><PROCESSES>calcination</PROCESSES></STAGE><STAGE><PROCESSES>pelletizing</PROCESSES></STAGE><STAGE><CONDITIONS>1100 &#xB0;C; 6 h; air</CONDITIONS><PROCESSES>annealing</PROCESSES></STAGE></FACT></FACTS></CERAMIC><CERAMIC><ITEM ID="44" VER="1.0" TYPE="glass/ceramic" TITLE="" HASH="bb016d55edfcf8d8c3ae52914b0b5283" HASH3="bb016d55edfcf8d8c3ae52914b0b5283" GHASH="2b63040014d4b2e942f4410192cdd6f8"><CLASS>ceramic</CLASS><MODIFICATION/><ATTRIBUTE/><COMPOSITION><COMPONENT><FORMULA>CaY1.9Tb0.1Ge3O10</FORMULA><HILL>CaGe3O10Tb0.1Y1.9</HILL><ELEMENTS><E>Ca</E><E>Ge</E><E>O</E><E>Tb</E><E>Y</E></ELEMENTS><AMOUNT/><AMOUNT_UNIT/><ADDITIVE>0</ADDITIVE></COMPONENT></COMPOSITION><HILL_BASE>Ca10Ge30O100TbY19</HILL_BASE><HILL_ADDS/><COMBINEDHILL>Ca10Ge30O100TbY19</COMBINEDHILL><COMBINEDHILL2/><PRECISEHILL>Ca10Ge30O100TbY19</PRECISEHILL><PRECISEHILL2/><ADDITIONMODE/></ITEM><FACTS><FACT VER="2.1" NAME="QUAL" CITID="473743"><PROPERTY><MEASURED>2</MEASURED><NAME>unit cell volume</NAME><DEP/><NEG>0</NEG></PROPERTY></FACT><FACT VER="2.1" NAME="QUAL" CITID="473743"><PROPERTY><MEASURED>2</MEASURED><NAME>unit cell parameters</NAME><DEP/><NEG>0</NEG></PROPERTY></FACT><FACT VER="2.0" NAME="PR" CITID="473743"><CHEMSYNTH>1</CHEMSYNTH><STAGE><CONDITIONS>nitric acid</CONDITIONS><PROCESSES>dissolution</PROCESSES><STARTINGS><STARTING><ITEM ID="1" VER="2.0l" TYPE="single compound" HASH="109aea333645207ab44b59dcc8a64812"><NAMES><NAME>yttria</NAME><NAME>yttrium(III) oxide</NAME><NAME>yttrium oxide</NAME><NAME>yttrium sesquioxide</NAME><NAME>diyttrium trioxide</NAME></NAMES><FORMULA>Y2O3</FORMULA><HILL>O3Y2</HILL><ELEMENTS><E>O</E><E>Y</E></ELEMENTS></ITEM></STARTING><STARTING><ITEM ID="3" VER="2.0" TYPE="single compound" HASH="2d670792ac175a39e79c9070dedbad48"><NAMES><NAME>terbium(III) oxide</NAME></NAMES><FORMULA>Tb2O3</FORMULA><HILL>O3Tb2</HILL><ELEMENTS><E>O</E><E>Tb</E></ELEMENTS></ITEM></STARTING><STARTING><ITEM ID="4" VER="2.0l" TYPE="single compound" HASH="5b33a1848a5f93d8e36ca3b66d65a696"><NAMES><NAME>calcium carbonate</NAME></NAMES><FORMULA>CaCO3</FORMULA><HILL>CCaO3</HILL><ELEMENTS><E>C</E><E>Ca</E><E>O</E></ELEMENTS></ITEM></STARTING></STARTINGS></STAGE><STAGE><PROCESSES>$start</PROCESSES></STAGE><STAGE><CONDITIONS>ammonium hydroxide solution</CONDITIONS><PROCESSES>dissolution</PROCESSES><STARTINGS><STARTING><ITEM ID="5" TYPE="single compound" VER="1.5" TITLE="" HASH="2435530318061724f486f628e80a2103"><NAMES><NAME>germanium(IV) oxide</NAME></NAMES><FORMULA>GeO2</FORMULA><HILL>GeO2</HILL><ELEMENTS><E>Ge</E><E>O</E></ELEMENTS></ITEM></STARTING></STARTINGS></STAGE><STAGE><PROCESSES>$end</PROCESSES></STAGE><STAGE><PROCESSES>$start</PROCESSES></STAGE><STAGE><CONDITIONS>ammonium hydroxide solution; EDTA as complexing agent</CONDITIONS></STAGE><STAGE><PROCESSES>$end</PROCESSES></STAGE><STAGE><CONDITIONS>stirring; 3 h</CONDITIONS></STAGE><STAGE><CONDITIONS>90-95 &#xB0;C</CONDITIONS><PROCESSES>solvent evaporation</PROCESSES></STAGE><STAGE><CONDITIONS>800-1000 &#xB0;C; air</CONDITIONS><PROCESSES>calcination</PROCESSES></STAGE><STAGE><PROCESSES>pelletizing</PROCESSES></STAGE><STAGE><CONDITIONS>1100 &#xB0;C; 6 h; nitrogen atmosphere</CONDITIONS><PROCESSES>annealing</PROCESSES></STAGE></FACT></FACTS></CERAMIC><CERAMIC><ITEM ID="46" VER="1.0" TYPE="glass/ceramic" TITLE="" HASH="88be162d7fabade63193ac7432af54f4" HASH3="88be162d7fabade63193ac7432af54f4" GHASH="a9043ee8b4fa99aad572cad227716999"><CLASS>ceramic</CLASS><MODIFICATION/><ATTRIBUTE/><COMPOSITION><COMPONENT><FORMULA>CaY1.8Tb0.2Ge3O10</FORMULA><HILL>CaGe3O10Tb0.2Y1.8</HILL><ELEMENTS><E>Ca</E><E>Ge</E><E>O</E><E>Tb</E><E>Y</E></ELEMENTS><AMOUNT/><AMOUNT_UNIT/><ADDITIVE>0</ADDITIVE></COMPONENT></COMPOSITION><HILL_BASE>Ca5Ge15O50TbY9</HILL_BASE><HILL_ADDS/><COMBINEDHILL>Ca5Ge15O50TbY9</COMBINEDHILL><COMBINEDHILL2/><PRECISEHILL>Ca5Ge15O50TbY9</PRECISEHILL><PRECISEHILL2/><ADDITIONMODE/></ITEM><FACTS><FACT VER="2.1" NAME="QUAL" CITID="473743"><PROPERTY><MEASURED>2</MEASURED><NAME>unit cell volume</NAME><DEP/><NEG>0</NEG></PROPERTY></FACT><FACT VER="2.1" NAME="QUAL" CITID="473743"><PROPERTY><MEASURED>2</MEASURED><NAME>unit cell parameters</NAME><DEP/><NEG>0</NEG></PROPERTY></FACT><FACT VER="2.0" NAME="PR" CITID="473743"><CHEMSYNTH>1</CHEMSYNTH><STAGE><CONDITIONS>nitric acid</CONDITIONS><PROCESSES>dissolution</PROCESSES><STARTINGS><STARTING><ITEM ID="1" VER="2.0l" TYPE="single compound" HASH="109aea333645207ab44b59dcc8a64812"><NAMES><NAME>yttria</NAME><NAME>yttrium(III) oxide</NAME><NAME>yttrium oxide</NAME><NAME>yttrium sesquioxide</NAME><NAME>diyttrium trioxide</NAME></NAMES><FORMULA>Y2O3</FORMULA><HILL>O3Y2</HILL><ELEMENTS><E>O</E><E>Y</E></ELEMENTS></ITEM></STARTING><STARTING><ITEM ID="3" VER="2.0" TYPE="single compound" HASH="2d670792ac175a39e79c9070dedbad48"><NAMES><NAME>terbium(III) oxide</NAME></NAMES><FORMULA>Tb2O3</FORMULA><HILL>O3Tb2</HILL><ELEMENTS><E>O</E><E>Tb</E></ELEMENTS></ITEM></STARTING><STARTING><ITEM ID="4" VER="2.0l" TYPE="single compound" HASH="5b33a1848a5f93d8e36ca3b66d65a696"><NAMES><NAME>calcium carbonate</NAME></NAMES><FORMULA>CaCO3</FORMULA><HILL>CCaO3</HILL><ELEMENTS><E>C</E><E>Ca</E><E>O</E></ELEMENTS></ITEM></STARTING></STARTINGS></STAGE><STAGE><PROCESSES>$start</PROCESSES></STAGE><STAGE><CONDITIONS>ammonium hydroxide solution</CONDITIONS><PROCESSES>dissolution</PROCESSES><STARTINGS><STARTING><ITEM ID="5" TYPE="single compound" VER="1.5" TITLE="" HASH="2435530318061724f486f628e80a2103"><NAMES><NAME>germanium(IV) oxide</NAME></NAMES><FORMULA>GeO2</FORMULA><HILL>GeO2</HILL><ELEMENTS><E>Ge</E><E>O</E></ELEMENTS></ITEM></STARTING></STARTINGS></STAGE><STAGE><PROCESSES>$end</PROCESSES></STAGE><STAGE><PROCESSES>$start</PROCESSES></STAGE><STAGE><CONDITIONS>ammonium hydroxide solution; EDTA as complexing agent</CONDITIONS></STAGE><STAGE><PROCESSES>$end</PROCESSES></STAGE><STAGE><CONDITIONS>stirring; 3 h</CONDITIONS></STAGE><STAGE><CONDITIONS>90-95 &#xB0;C</CONDITIONS><PROCESSES>solvent evaporation</PROCESSES></STAGE><STAGE><CONDITIONS>800-1000 &#xB0;C; air</CONDITIONS><PROCESSES>calcination</PROCESSES></STAGE><STAGE><PROCESSES>pelletizing</PROCESSES></STAGE><STAGE><CONDITIONS>1100 &#xB0;C; 6 h; nitrogen atmosphere</CONDITIONS><PROCESSES>annealing</PROCESSES></STAGE></FACT></FACTS></CERAMIC><CERAMIC><ITEM ID="48" VER="1.0" TYPE="glass/ceramic" TITLE="" HASH="d101bc4bd2ff92fc75b02a39a7484566" HASH3="cbf68051cd0fc13407023a7422dd38a5" GHASH="50cd4d142874d424e7ce306998f76a41"><CLASS>ceramic</CLASS><MODIFICATION/><ATTRIBUTE/><COMPOSITION><COMPONENT><FORMULA>CaY1.7Tb0.3Ge3O10</FORMULA><HILL>CaGe3O10Tb0.3Y1.7</HILL><ELEMENTS><E>Ca</E><E>Ge</E><E>O</E><E>Tb</E><E>Y</E></ELEMENTS><AMOUNT/><AMOUNT_UNIT/><ADDITIVE>0</ADDITIVE></COMPONENT></COMPOSITION><HILL_BASE>Ca3.33Ge10O33.3TbY5.67</HILL_BASE><HILL_ADDS/><COMBINEDHILL>Ca3.33Ge10O33.3TbY5.67</COMBINEDHILL><COMBINEDHILL2/><PRECISEHILL>Ca3.3333Ge10O33.333TbY5.6667</PRECISEHILL><PRECISEHILL2/><ADDITIONMODE/></ITEM><FACTS><FACT VER="2.1" NAME="QUAL" CITID="473743"><PROPERTY><MEASURED>2</MEASURED><NAME>unit cell volume</NAME><DEP/><NEG>0</NEG></PROPERTY></FACT><FACT VER="2.1" NAME="QUAL" CITID="473743"><PROPERTY><MEASURED>2</MEASURED><NAME>unit cell parameters</NAME><DEP/><NEG>0</NEG></PROPERTY></FACT><FACT VER="2.0" NAME="PR" CITID="473743"><CHEMSYNTH>1</CHEMSYNTH><STAGE><CONDITIONS>nitric acid</CONDITIONS><PROCESSES>dissolution</PROCESSES><STARTINGS><STARTING><ITEM ID="1" VER="2.0l" TYPE="single compound" HASH="109aea333645207ab44b59dcc8a64812"><NAMES><NAME>yttria</NAME><NAME>yttrium(III) oxide</NAME><NAME>yttrium oxide</NAME><NAME>yttrium sesquioxide</NAME><NAME>diyttrium trioxide</NAME></NAMES><FORMULA>Y2O3</FORMULA><HILL>O3Y2</HILL><ELEMENTS><E>O</E><E>Y</E></ELEMENTS></ITEM></STARTING><STARTING><ITEM ID="3" VER="2.0" TYPE="single compound" HASH="2d670792ac175a39e79c9070dedbad48"><NAMES><NAME>terbium(III) oxide</NAME></NAMES><FORMULA>Tb2O3</FORMULA><HILL>O3Tb2</HILL><ELEMENTS><E>O</E><E>Tb</E></ELEMENTS></ITEM></STARTING><STARTING><ITEM ID="4" VER="2.0l" TYPE="single compound" HASH="5b33a1848a5f93d8e36ca3b66d65a696"><NAMES><NAME>calcium carbonate</NAME></NAMES><FORMULA>CaCO3</FORMULA><HILL>CCaO3</HILL><ELEMENTS><E>C</E><E>Ca</E><E>O</E></ELEMENTS></ITEM></STARTING></STARTINGS></STAGE><STAGE><PROCESSES>$start</PROCESSES></STAGE><STAGE><CONDITIONS>ammonium hydroxide solution</CONDITIONS><PROCESSES>dissolution</PROCESSES><STARTINGS><STARTING><ITEM ID="5" TYPE="single compound" VER="1.5" TITLE="" HASH="2435530318061724f486f628e80a2103"><NAMES><NAME>germanium(IV) oxide</NAME></NAMES><FORMULA>GeO2</FORMULA><HILL>GeO2</HILL><ELEMENTS><E>Ge</E><E>O</E></ELEMENTS></ITEM></STARTING></STARTINGS></STAGE><STAGE><PROCESSES>$end</PROCESSES></STAGE><STAGE><PROCESSES>$start</PROCESSES></STAGE><STAGE><CONDITIONS>ammonium hydroxide solution; EDTA as complexing agent</CONDITIONS></STAGE><STAGE><PROCESSES>$end</PROCESSES></STAGE><STAGE><CONDITIONS>stirring; 3 h</CONDITIONS></STAGE><STAGE><CONDITIONS>90-95 &#xB0;C</CONDITIONS><PROCESSES>solvent evaporation</PROCESSES></STAGE><STAGE><CONDITIONS>800-1000 &#xB0;C; air</CONDITIONS><PROCESSES>calcination</PROCESSES></STAGE><STAGE><PROCESSES>pelletizing</PROCESSES></STAGE><STAGE><CONDITIONS>1100 &#xB0;C; 6 h; nitrogen atmosphere</CONDITIONS><PROCESSES>annealing</PROCESSES></STAGE></FACT></FACTS></CERAMIC><CERAMIC><ITEM ID="53" VER="1.0" TYPE="glass/ceramic" TITLE="" HASH="a12cbdd1f6ad625ac06fa72f83883c39" HASH3="a12cbdd1f6ad625ac06fa72f83883c39" GHASH="d6a93a4c82c05fb939976166d79598d7"><CLASS>ceramic</CLASS><MODIFICATION/><ATTRIBUTE/><COMPOSITION><COMPONENT><FORMULA>CaY1.6Tb0.4Ge3O10</FORMULA><HILL>CaGe3O10Tb0.4Y1.6</HILL><ELEMENTS><E>Ca</E><E>Ge</E><E>O</E><E>Tb</E><E>Y</E></ELEMENTS><AMOUNT/><AMOUNT_UNIT/><ADDITIVE>0</ADDITIVE></COMPONENT></COMPOSITION><HILL_BASE>Ca2.5Ge7.5O25TbY4</HILL_BASE><HILL_ADDS/><COMBINEDHILL>Ca2.5Ge7.5O25TbY4</COMBINEDHILL><COMBINEDHILL2/><PRECISEHILL>Ca2.5Ge7.5O25TbY4</PRECISEHILL><PRECISEHILL2/><ADDITIONMODE/></ITEM><FACTS><FACT VER="1.0" NAME="GCQUAN" CITID="473743"><PROPERTY><NAME>grain size</NAME><VAL>0.39</VAL><VAL_MIN>0.39</VAL_MIN><VAL_MAX>0.39</VAL_MAX><VALUNIT>&#x3BC;m</VALUNIT><ATS><AT><AT_NAME>annealing temperature</AT_NAME><AT_VALUE>1100</AT_VALUE><AT_UNIT>&#xB0;C</AT_UNIT></AT></ATS><MISC/></PROPERTY></FACT><FACT NAME="CHAR" VER="2.1" CITID="473743"><NAME>PL/Photoluminescence</NAME><VALUES>1</VALUES><SPECTRUM>1</SPECTRUM><DEP>annealing temperature</DEP></FACT><FACT NAME="MICR" VER="2.1" CITID="473743"><MICROSCOPY>SEM</MICROSCOPY></FACT><FACT VER="2.1" NAME="QUAL" CITID="473743"><PROPERTY><MEASURED>2</MEASURED><NAME>unit cell volume</NAME><DEP/><NEG>0</NEG></PROPERTY></FACT><FACT VER="2.1" NAME="QUAL" CITID="473743"><PROPERTY><MEASURED>2</MEASURED><NAME>unit cell parameters</NAME><DEP/><NEG>0</NEG></PROPERTY></FACT><FACT VER="2.0" NAME="PR" CITID="473743"><CHEMSYNTH>1</CHEMSYNTH><STAGE><CONDITIONS>nitric acid</CONDITIONS><PROCESSES>dissolution</PROCESSES><STARTINGS><STARTING><ITEM ID="1" VER="2.0l" TYPE="single compound" HASH="109aea333645207ab44b59dcc8a64812"><NAMES><NAME>yttria</NAME><NAME>yttrium(III) oxide</NAME><NAME>yttrium oxide</NAME><NAME>yttrium sesquioxide</NAME><NAME>diyttrium trioxide</NAME></NAMES><FORMULA>Y2O3</FORMULA><HILL>O3Y2</HILL><ELEMENTS><E>O</E><E>Y</E></ELEMENTS></ITEM></STARTING><STARTING><ITEM ID="3" VER="2.0" TYPE="single compound" HASH="2d670792ac175a39e79c9070dedbad48"><NAMES><NAME>terbium(III) oxide</NAME></NAMES><FORMULA>Tb2O3</FORMULA><HILL>O3Tb2</HILL><ELEMENTS><E>O</E><E>Tb</E></ELEMENTS></ITEM></STARTING><STARTING><ITEM ID="4" VER="2.0l" TYPE="single compound" HASH="5b33a1848a5f93d8e36ca3b66d65a696"><NAMES><NAME>calcium carbonate</NAME></NAMES><FORMULA>CaCO3</FORMULA><HILL>CCaO3</HILL><ELEMENTS><E>C</E><E>Ca</E><E>O</E></ELEMENTS></ITEM></STARTING></STARTINGS></STAGE><STAGE><PROCESSES>$start</PROCESSES></STAGE><STAGE><CONDITIONS>ammonium hydroxide solution</CONDITIONS><PROCESSES>dissolution</PROCESSES><STARTINGS><STARTING><ITEM ID="5" TYPE="single compound" VER="1.5" TITLE="" HASH="2435530318061724f486f628e80a2103"><NAMES><NAME>germanium(IV) oxide</NAME></NAMES><FORMULA>GeO2</FORMULA><HILL>GeO2</HILL><ELEMENTS><E>Ge</E><E>O</E></ELEMENTS></ITEM></STARTING></STARTINGS></STAGE><STAGE><PROCESSES>$end</PROCESSES></STAGE><STAGE><PROCESSES>$start</PROCESSES></STAGE><STAGE><CONDITIONS>ammonium hydroxide solution; EDTA as complexing agent</CONDITIONS></STAGE><STAGE><PROCESSES>$end</PROCESSES></STAGE><STAGE><CONDITIONS>stirring; 3 h</CONDITIONS></STAGE><STAGE><CONDITIONS>90-95 &#xB0;C</CONDITIONS><PROCESSES>solvent evaporation</PROCESSES></STAGE><STAGE><CONDITIONS>800-1000 &#xB0;C; air</CONDITIONS><PROCESSES>calcination</PROCESSES></STAGE><STAGE><PROCESSES>pelletizing</PROCESSES></STAGE><STAGE><CONDITIONS>800-1100 &#xB0;C; 6 h; nitrogen atmosphere</CONDITIONS><PROCESSES>annealing</PROCESSES></STAGE></FACT></FACTS></CERAMIC><CERAMIC><ITEM ID="57" VER="1.0" TYPE="glass/ceramic" TITLE="" HASH="4747739b2f5d1e2a789e67881ccfe1c1" HASH3="4747739b2f5d1e2a789e67881ccfe1c1" GHASH="abc525829483332db8855d8c292ff3dd"><CLASS>ceramic</CLASS><MODIFICATION/><ATTRIBUTE/><COMPOSITION><COMPONENT><FORMULA>CaY1.5Tb0.5Ge3O10</FORMULA><HILL>CaGe3O10Tb0.5Y1.5</HILL><ELEMENTS><E>Ca</E><E>Ge</E><E>O</E><E>Tb</E><E>Y</E></ELEMENTS><AMOUNT/><AMOUNT_UNIT/><ADDITIVE>0</ADDITIVE></COMPONENT></COMPOSITION><HILL_BASE>Ca2Ge6O20TbY3</HILL_BASE><HILL_ADDS/><COMBINEDHILL>Ca2Ge6O20TbY3</COMBINEDHILL><COMBINEDHILL2/><PRECISEHILL>Ca2Ge6O20TbY3</PRECISEHILL><PRECISEHILL2/><ADDITIONMODE/></ITEM><FACTS><FACT VER="2.1" NAME="QUAL" CITID="473743"><PROPERTY><MEASURED>2</MEASURED><NAME>unit cell volume</NAME><DEP/><NEG>0</NEG></PROPERTY></FACT><FACT VER="2.1" NAME="QUAL" CITID="473743"><PROPERTY><MEASURED>2</MEASURED><NAME>unit cell parameters</NAME><DEP/><NEG>0</NEG></PROPERTY></FACT><FACT VER="2.0" NAME="PR" CITID="473743"><CHEMSYNTH>1</CHEMSYNTH><STAGE><CONDITIONS>nitric acid</CONDITIONS><PROCESSES>dissolution</PROCESSES><STARTINGS><STARTING><ITEM ID="1" VER="2.0l" TYPE="single compound" HASH="109aea333645207ab44b59dcc8a64812"><NAMES><NAME>yttria</NAME><NAME>yttrium(III) oxide</NAME><NAME>yttrium oxide</NAME><NAME>yttrium sesquioxide</NAME><NAME>diyttrium trioxide</NAME></NAMES><FORMULA>Y2O3</FORMULA><HILL>O3Y2</HILL><ELEMENTS><E>O</E><E>Y</E></ELEMENTS></ITEM></STARTING><STARTING><ITEM ID="3" VER="2.0" TYPE="single compound" HASH="2d670792ac175a39e79c9070dedbad48"><NAMES><NAME>terbium(III) oxide</NAME></NAMES><FORMULA>Tb2O3</FORMULA><HILL>O3Tb2</HILL><ELEMENTS><E>O</E><E>Tb</E></ELEMENTS></ITEM></STARTING><STARTING><ITEM ID="4" VER="2.0l" TYPE="single compound" HASH="5b33a1848a5f93d8e36ca3b66d65a696"><NAMES><NAME>calcium carbonate</NAME></NAMES><FORMULA>CaCO3</FORMULA><HILL>CCaO3</HILL><ELEMENTS><E>C</E><E>Ca</E><E>O</E></ELEMENTS></ITEM></STARTING></STARTINGS></STAGE><STAGE><PROCESSES>$start</PROCESSES></STAGE><STAGE><CONDITIONS>ammonium hydroxide solution</CONDITIONS><PROCESSES>dissolution</PROCESSES><STARTINGS><STARTING><ITEM ID="5" TYPE="single compound" VER="1.5" TITLE="" HASH="2435530318061724f486f628e80a2103"><NAMES><NAME>germanium(IV) oxide</NAME></NAMES><FORMULA>GeO2</FORMULA><HILL>GeO2</HILL><ELEMENTS><E>Ge</E><E>O</E></ELEMENTS></ITEM></STARTING></STARTINGS></STAGE><STAGE><PROCESSES>$end</PROCESSES></STAGE><STAGE><PROCESSES>$start</PROCESSES></STAGE><STAGE><CONDITIONS>ammonium hydroxide solution; EDTA as complexing agent</CONDITIONS></STAGE><STAGE><PROCESSES>$end</PROCESSES></STAGE><STAGE><CONDITIONS>stirring; 3 h</CONDITIONS></STAGE><STAGE><CONDITIONS>90-95 &#xB0;C</CONDITIONS><PROCESSES>solvent evaporation</PROCESSES></STAGE><STAGE><CONDITIONS>800-1000 &#xB0;C; air</CONDITIONS><PROCESSES>calcination</PROCESSES></STAGE><STAGE><PROCESSES>pelletizing</PROCESSES></STAGE><STAGE><CONDITIONS>1100 &#xB0;C; 6 h; nitrogen atmosphere</CONDITIONS><PROCESSES>annealing</PROCESSES></STAGE></FACT></FACTS></CERAMIC><CERAMIC><ITEM ID="59" VER="1.0" TYPE="glass/ceramic" TITLE="" HASH="bbf9db6e0e8fcfe9ff7377aed24084bb" HASH3="83565ff38286268d2a75379a36de0f29" GHASH="bc52202345d34f8ec83298bb9af4f748"><CLASS>ceramic</CLASS><MODIFICATION/><ATTRIBUTE/><COMPOSITION><COMPONENT><FORMULA>CaY1.4Tb0.6Ge3O10</FORMULA><HILL>CaGe3O10Tb0.6Y1.4</HILL><ELEMENTS><E>Ca</E><E>Ge</E><E>O</E><E>Tb</E><E>Y</E></ELEMENTS><AMOUNT/><AMOUNT_UNIT/><ADDITIVE>0</ADDITIVE></COMPONENT></COMPOSITION><HILL_BASE>Ca1.67Ge5O16.7TbY2.33</HILL_BASE><HILL_ADDS/><COMBINEDHILL>Ca1.67Ge5O16.7TbY2.33</COMBINEDHILL><COMBINEDHILL2/><PRECISEHILL>Ca1.6667Ge5O16.667TbY2.3333</PRECISEHILL><PRECISEHILL2/><ADDITIONMODE/></ITEM><FACTS><FACT VER="2.1" NAME="QUAL" CITID="473743"><PROPERTY><MEASURED>2</MEASURED><NAME>unit cell volume</NAME><DEP/><NEG>0</NEG></PROPERTY></FACT><FACT VER="2.1" NAME="QUAL" CITID="473743"><PROPERTY><MEASURED>2</MEASURED><NAME>unit cell parameters</NAME><DEP/><NEG>0</NEG></PROPERTY></FACT><FACT VER="2.0" NAME="PR" CITID="473743"><CHEMSYNTH>1</CHEMSYNTH><STAGE><CONDITIONS>nitric acid</CONDITIONS><PROCESSES>dissolution</PROCESSES><STARTINGS><STARTING><ITEM ID="1" VER="2.0l" TYPE="single compound" HASH="109aea333645207ab44b59dcc8a64812"><NAMES><NAME>yttria</NAME><NAME>yttrium(III) oxide</NAME><NAME>yttrium oxide</NAME><NAME>yttrium sesquioxide</NAME><NAME>diyttrium trioxide</NAME></NAMES><FORMULA>Y2O3</FORMULA><HILL>O3Y2</HILL><ELEMENTS><E>O</E><E>Y</E></ELEMENTS></ITEM></STARTING><STARTING><ITEM ID="3" VER="2.0" TYPE="single compound" HASH="2d670792ac175a39e79c9070dedbad48"><NAMES><NAME>terbium(III) oxide</NAME></NAMES><FORMULA>Tb2O3</FORMULA><HILL>O3Tb2</HILL><ELEMENTS><E>O</E><E>Tb</E></ELEMENTS></ITEM></STARTING><STARTING><ITEM ID="4" VER="2.0l" TYPE="single compound" HASH="5b33a1848a5f93d8e36ca3b66d65a696"><NAMES><NAME>calcium carbonate</NAME></NAMES><FORMULA>CaCO3</FORMULA><HILL>CCaO3</HILL><ELEMENTS><E>C</E><E>Ca</E><E>O</E></ELEMENTS></ITEM></STARTING></STARTINGS></STAGE><STAGE><PROCESSES>$start</PROCESSES></STAGE><STAGE><CONDITIONS>ammonium hydroxide solution</CONDITIONS><PROCESSES>dissolution</PROCESSES><STARTINGS><STARTING><ITEM ID="5" TYPE="single compound" VER="1.5" TITLE="" HASH="2435530318061724f486f628e80a2103"><NAMES><NAME>germanium(IV) oxide</NAME></NAMES><FORMULA>GeO2</FORMULA><HILL>GeO2</HILL><ELEMENTS><E>Ge</E><E>O</E></ELEMENTS></ITEM></STARTING></STARTINGS></STAGE><STAGE><PROCESSES>$end</PROCESSES></STAGE><STAGE><PROCESSES>$start</PROCESSES></STAGE><STAGE><CONDITIONS>ammonium hydroxide solution; EDTA as complexing agent</CONDITIONS></STAGE><STAGE><PROCESSES>$end</PROCESSES></STAGE><STAGE><CONDITIONS>stirring; 3 h</CONDITIONS></STAGE><STAGE><CONDITIONS>90-95 &#xB0;C</CONDITIONS><PROCESSES>solvent evaporation</PROCESSES></STAGE><STAGE><CONDITIONS>800-1000 &#xB0;C; air</CONDITIONS><PROCESSES>calcination</PROCESSES></STAGE><STAGE><PROCESSES>pelletizing</PROCESSES></STAGE><STAGE><CONDITIONS>1100 &#xB0;C; 6 h; nitrogen atmosphere</CONDITIONS><PROCESSES>annealing</PROCESSES></STAGE></FACT></FACTS></CERAMIC><CERAMIC><ITEM ID="61" VER="1.0" TYPE="glass/ceramic" TITLE="" HASH="3624f3d93629ecb5a69e15709647e19e" HASH3="58aade107c7303033e91be43aa5b2b1c" GHASH="747a7fd745d858177b82593b32db921c"><CLASS>ceramic</CLASS><MODIFICATION/><ATTRIBUTE/><COMPOSITION><COMPONENT><FORMULA>CaY1.3Tb0.7Ge3O10</FORMULA><HILL>CaGe3O10Tb0.7Y1.3</HILL><ELEMENTS><E>Ca</E><E>Ge</E><E>O</E><E>Tb</E><E>Y</E></ELEMENTS><AMOUNT/><AMOUNT_UNIT/><ADDITIVE>0</ADDITIVE></COMPONENT></COMPOSITION><HILL_BASE>Ca1.43Ge4.29O14.3TbY1.86</HILL_BASE><HILL_ADDS/><COMBINEDHILL>Ca1.43Ge4.29O14.3TbY1.86</COMBINEDHILL><COMBINEDHILL2/><PRECISEHILL>Ca1.4286Ge4.2857O14.286TbY1.8571</PRECISEHILL><PRECISEHILL2/><ADDITIONMODE/></ITEM><FACTS><FACT NAME="CHAR" VER="2.1" CITID="473743"><NAME>PL/Photoluminescence</NAME><VALUES>1</VALUES><SPECTRUM>1</SPECTRUM><DEP/></FACT><FACT VER="2.1" NAME="QUAL" CITID="473743"><PROPERTY><MEASURED>2</MEASURED><NAME>unit cell volume</NAME><DEP/><NEG>0</NEG></PROPERTY></FACT><FACT VER="2.1" NAME="QUAL" CITID="473743"><PROPERTY><MEASURED>2</MEASURED><NAME>unit cell parameters</NAME><DEP/><NEG>0</NEG></PROPERTY></FACT><FACT VER="2.0" NAME="PR" CITID="473743"><CHEMSYNTH>1</CHEMSYNTH><STAGE><CONDITIONS>nitric acid</CONDITIONS><PROCESSES>dissolution</PROCESSES><STARTINGS><STARTING><ITEM ID="1" VER="2.0l" TYPE="single compound" HASH="109aea333645207ab44b59dcc8a64812"><NAMES><NAME>yttria</NAME><NAME>yttrium(III) oxide</NAME><NAME>yttrium oxide</NAME><NAME>yttrium sesquioxide</NAME><NAME>diyttrium trioxide</NAME></NAMES><FORMULA>Y2O3</FORMULA><HILL>O3Y2</HILL><ELEMENTS><E>O</E><E>Y</E></ELEMENTS></ITEM></STARTING><STARTING><ITEM ID="3" VER="2.0" TYPE="single compound" HASH="2d670792ac175a39e79c9070dedbad48"><NAMES><NAME>terbium(III) oxide</NAME></NAMES><FORMULA>Tb2O3</FORMULA><HILL>O3Tb2</HILL><ELEMENTS><E>O</E><E>Tb</E></ELEMENTS></ITEM></STARTING><STARTING><ITEM ID="4" VER="2.0l" TYPE="single compound" HASH="5b33a1848a5f93d8e36ca3b66d65a696"><NAMES><NAME>calcium carbonate</NAME></NAMES><FORMULA>CaCO3</FORMULA><HILL>CCaO3</HILL><ELEMENTS><E>C</E><E>Ca</E><E>O</E></ELEMENTS></ITEM></STARTING></STARTINGS></STAGE><STAGE><PROCESSES>$start</PROCESSES></STAGE><STAGE><CONDITIONS>ammonium hydroxide solution</CONDITIONS><PROCESSES>dissolution</PROCESSES><STARTINGS><STARTING><ITEM ID="5" TYPE="single compound" VER="1.5" TITLE="" HASH="2435530318061724f486f628e80a2103"><NAMES><NAME>germanium(IV) oxide</NAME></NAMES><FORMULA>GeO2</FORMULA><HILL>GeO2</HILL><ELEMENTS><E>Ge</E><E>O</E></ELEMENTS></ITEM></STARTING></STARTINGS></STAGE><STAGE><PROCESSES>$end</PROCESSES></STAGE><STAGE><PROCESSES>$start</PROCESSES></STAGE><STAGE><CONDITIONS>ammonium hydroxide solution; EDTA as complexing agent</CONDITIONS></STAGE><STAGE><PROCESSES>$end</PROCESSES></STAGE><STAGE><CONDITIONS>stirring; 3 h</CONDITIONS></STAGE><STAGE><CONDITIONS>90-95 &#xB0;C</CONDITIONS><PROCESSES>solvent evaporation</PROCESSES></STAGE><STAGE><CONDITIONS>800-1000 &#xB0;C; air</CONDITIONS><PROCESSES>calcination</PROCESSES></STAGE><STAGE><PROCESSES>pelletizing</PROCESSES></STAGE><STAGE><CONDITIONS>1100 &#xB0;C; 6 h; nitrogen atmosphere</CONDITIONS><PROCESSES>annealing</PROCESSES></STAGE></FACT></FACTS></CERAMIC><CERAMIC><ITEM ID="64" VER="1.0" TYPE="glass/ceramic" TITLE="" HASH="6a97c130a8ee0fbd0528c60f0eb1c3a1" HASH3="6a97c130a8ee0fbd0528c60f0eb1c3a1" GHASH="c37f8d7a408f9132b670e2d7de9c32ab"><CLASS>ceramic</CLASS><MODIFICATION/><ATTRIBUTE/><COMPOSITION><COMPONENT><FORMULA>CaY1.2Tb0.8Ge3O10</FORMULA><HILL>CaGe3O10Tb0.8Y1.2</HILL><ELEMENTS><E>Ca</E><E>Ge</E><E>O</E><E>Tb</E><E>Y</E></ELEMENTS><AMOUNT/><AMOUNT_UNIT/><ADDITIVE>0</ADDITIVE></COMPONENT></COMPOSITION><HILL_BASE>Ca1.25Ge3.75O12.5TbY1.5</HILL_BASE><HILL_ADDS/><COMBINEDHILL>Ca1.25Ge3.75O12.5TbY1.5</COMBINEDHILL><COMBINEDHILL2/><PRECISEHILL>Ca1.25Ge3.75O12.5TbY1.5</PRECISEHILL><PRECISEHILL2/><ADDITIONMODE/></ITEM><FACTS><FACT VER="2.1" NAME="QUAL" CITID="473743"><PROPERTY><MEASURED>2</MEASURED><NAME>unit cell volume</NAME><DEP/><NEG>0</NEG></PROPERTY></FACT><FACT VER="2.1" NAME="QUAL" CITID="473743"><PROPERTY><MEASURED>2</MEASURED><NAME>unit cell parameters</NAME><DEP/><NEG>0</NEG></PROPERTY></FACT><FACT VER="2.0" NAME="PR" CITID="473743"><CHEMSYNTH>1</CHEMSYNTH><STAGE><CONDITIONS>nitric acid</CONDITIONS><PROCESSES>dissolution</PROCESSES><STARTINGS><STARTING><ITEM ID="1" VER="2.0l" TYPE="single compound" HASH="109aea333645207ab44b59dcc8a64812"><NAMES><NAME>yttria</NAME><NAME>yttrium(III) oxide</NAME><NAME>yttrium oxide</NAME><NAME>yttrium sesquioxide</NAME><NAME>diyttrium trioxide</NAME></NAMES><FORMULA>Y2O3</FORMULA><HILL>O3Y2</HILL><ELEMENTS><E>O</E><E>Y</E></ELEMENTS></ITEM></STARTING><STARTING><ITEM ID="3" VER="2.0" TYPE="single compound" HASH="2d670792ac175a39e79c9070dedbad48"><NAMES><NAME>terbium(III) oxide</NAME></NAMES><FORMULA>Tb2O3</FORMULA><HILL>O3Tb2</HILL><ELEMENTS><E>O</E><E>Tb</E></ELEMENTS></ITEM></STARTING><STARTING><ITEM ID="4" VER="2.0l" TYPE="single compound" HASH="5b33a1848a5f93d8e36ca3b66d65a696"><NAMES><NAME>calcium carbonate</NAME></NAMES><FORMULA>CaCO3</FORMULA><HILL>CCaO3</HILL><ELEMENTS><E>C</E><E>Ca</E><E>O</E></ELEMENTS></ITEM></STARTING></STARTINGS></STAGE><STAGE><PROCESSES>$start</PROCESSES></STAGE><STAGE><CONDITIONS>ammonium hydroxide solution</CONDITIONS><PROCESSES>dissolution</PROCESSES><STARTINGS><STARTING><ITEM ID="5" TYPE="single compound" VER="1.5" TITLE="" HASH="2435530318061724f486f628e80a2103"><NAMES><NAME>germanium(IV) oxide</NAME></NAMES><FORMULA>GeO2</FORMULA><HILL>GeO2</HILL><ELEMENTS><E>Ge</E><E>O</E></ELEMENTS></ITEM></STARTING></STARTINGS></STAGE><STAGE><PROCESSES>$end</PROCESSES></STAGE><STAGE><PROCESSES>$start</PROCESSES></STAGE><STAGE><CONDITIONS>ammonium hydroxide solution; EDTA as complexing agent</CONDITIONS></STAGE><STAGE><PROCESSES>$end</PROCESSES></STAGE><STAGE><CONDITIONS>stirring; 3 h</CONDITIONS></STAGE><STAGE><CONDITIONS>90-95 &#xB0;C</CONDITIONS><PROCESSES>solvent evaporation</PROCESSES></STAGE><STAGE><CONDITIONS>800-1000 &#xB0;C; air</CONDITIONS><PROCESSES>calcination</PROCESSES></STAGE><STAGE><PROCESSES>pelletizing</PROCESSES></STAGE><STAGE><CONDITIONS>1100 &#xB0;C; 6 h; nitrogen atmosphere</CONDITIONS><PROCESSES>annealing</PROCESSES></STAGE></FACT></FACTS></CERAMIC><CERAMIC><ITEM ID="66" VER="1.0" TYPE="glass/ceramic" TITLE="" HASH="1fa4878f0145de48e4b3543f4f29849f" HASH3="7eeddd9b5185e96e01578acac9ab0920" GHASH="1fc370f4b835ea7e98111f430174810f"><CLASS>ceramic</CLASS><MODIFICATION/><ATTRIBUTE/><COMPOSITION><COMPONENT><FORMULA>CaY1.1Tb0.9Ge3O10</FORMULA><HILL>CaGe3O10Tb0.9Y1.1</HILL><ELEMENTS><E>Ca</E><E>Ge</E><E>O</E><E>Tb</E><E>Y</E></ELEMENTS><AMOUNT/><AMOUNT_UNIT/><ADDITIVE>0</ADDITIVE></COMPONENT></COMPOSITION><HILL_BASE>Ca1.11Ge3.33O11.1TbY1.22</HILL_BASE><HILL_ADDS/><COMBINEDHILL>Ca1.11Ge3.33O11.1TbY1.22</COMBINEDHILL><COMBINEDHILL2/><PRECISEHILL>Ca1.1111Ge3.3333O11.111TbY1.2222</PRECISEHILL><PRECISEHILL2/><ADDITIONMODE/></ITEM><FACTS><FACT VER="2.1" NAME="QUAL" CITID="473743"><PROPERTY><MEASURED>2</MEASURED><NAME>unit cell volume</NAME><DEP/><NEG>0</NEG></PROPERTY></FACT><FACT VER="2.1" NAME="QUAL" CITID="473743"><PROPERTY><MEASURED>2</MEASURED><NAME>unit cell parameters</NAME><DEP/><NEG>0</NEG></PROPERTY></FACT><FACT VER="2.0" NAME="PR" CITID="473743"><CHEMSYNTH>1</CHEMSYNTH><STAGE><CONDITIONS>nitric acid</CONDITIONS><PROCESSES>dissolution</PROCESSES><STARTINGS><STARTING><ITEM ID="1" VER="2.0l" TYPE="single compound" HASH="109aea333645207ab44b59dcc8a64812"><NAMES><NAME>yttria</NAME><NAME>yttrium(III) oxide</NAME><NAME>yttrium oxide</NAME><NAME>yttrium sesquioxide</NAME><NAME>diyttrium trioxide</NAME></NAMES><FORMULA>Y2O3</FORMULA><HILL>O3Y2</HILL><ELEMENTS><E>O</E><E>Y</E></ELEMENTS></ITEM></STARTING><STARTING><ITEM ID="3" VER="2.0" TYPE="single compound" HASH="2d670792ac175a39e79c9070dedbad48"><NAMES><NAME>terbium(III) oxide</NAME></NAMES><FORMULA>Tb2O3</FORMULA><HILL>O3Tb2</HILL><ELEMENTS><E>O</E><E>Tb</E></ELEMENTS></ITEM></STARTING><STARTING><ITEM ID="4" VER="2.0l" TYPE="single compound" HASH="5b33a1848a5f93d8e36ca3b66d65a696"><NAMES><NAME>calcium carbonate</NAME></NAMES><FORMULA>CaCO3</FORMULA><HILL>CCaO3</HILL><ELEMENTS><E>C</E><E>Ca</E><E>O</E></ELEMENTS></ITEM></STARTING></STARTINGS></STAGE><STAGE><PROCESSES>$start</PROCESSES></STAGE><STAGE><CONDITIONS>ammonium hydroxide solution</CONDITIONS><PROCESSES>dissolution</PROCESSES><STARTINGS><STARTING><ITEM ID="5" TYPE="single compound" VER="1.5" TITLE="" HASH="2435530318061724f486f628e80a2103"><NAMES><NAME>germanium(IV) oxide</NAME></NAMES><FORMULA>GeO2</FORMULA><HILL>GeO2</HILL><ELEMENTS><E>Ge</E><E>O</E></ELEMENTS></ITEM></STARTING></STARTINGS></STAGE><STAGE><PROCESSES>$end</PROCESSES></STAGE><STAGE><PROCESSES>$start</PROCESSES></STAGE><STAGE><CONDITIONS>ammonium hydroxide solution; EDTA as complexing agent</CONDITIONS></STAGE><STAGE><PROCESSES>$end</PROCESSES></STAGE><STAGE><CONDITIONS>stirring; 3 h</CONDITIONS></STAGE><STAGE><CONDITIONS>90-95 &#xB0;C</CONDITIONS><PROCESSES>solvent evaporation</PROCESSES></STAGE><STAGE><CONDITIONS>800-1000 &#xB0;C; air</CONDITIONS><PROCESSES>calcination</PROCESSES></STAGE><STAGE><PROCESSES>pelletizing</PROCESSES></STAGE><STAGE><CONDITIONS>1100 &#xB0;C; 6 h; nitrogen atmosphere</CONDITIONS><PROCESSES>annealing</PROCESSES></STAGE></FACT></FACTS></CERAMIC><CERAMIC><ITEM ID="68" VER="1.0" TYPE="glass/ceramic" TITLE="" HASH="318ea8262eb8b7feeed68159d78de63c" HASH3="318ea8262eb8b7feeed68159d78de63c" GHASH="a7e2677777725ea2309dcee042360201"><CLASS>ceramic</CLASS><MODIFICATION/><ATTRIBUTE/><COMPOSITION><COMPONENT><FORMULA>CaYTbGe3O10</FORMULA><HILL>CaGe3O10TbY</HILL><ELEMENTS><E>Ca</E><E>Ge</E><E>O</E><E>Tb</E><E>Y</E></ELEMENTS><AMOUNT/><AMOUNT_UNIT/><ADDITIVE>0</ADDITIVE></COMPONENT></COMPOSITION><HILL_BASE>CaGe3O10TbY</HILL_BASE><HILL_ADDS/><COMBINEDHILL>CaGe3O10TbY</COMBINEDHILL><COMBINEDHILL2/><PRECISEHILL>CaGe3O10TbY</PRECISEHILL><PRECISEHILL2/><ADDITIONMODE/></ITEM><FACTS><FACT VER="2.1" NAME="QUAL" CITID="473743"><PROPERTY><MEASURED>2</MEASURED><NAME>unit cell volume</NAME><DEP/><NEG>0</NEG></PROPERTY></FACT><FACT VER="2.1" NAME="QUAL" CITID="473743"><PROPERTY><MEASURED>2</MEASURED><NAME>unit cell parameters</NAME><DEP/><NEG>0</NEG></PROPERTY></FACT><FACT VER="2.0" NAME="PR" CITID="473743"><CHEMSYNTH>1</CHEMSYNTH><STAGE><CONDITIONS>nitric acid</CONDITIONS><PROCESSES>dissolution</PROCESSES><STARTINGS><STARTING><ITEM ID="1" VER="2.0l" TYPE="single compound" HASH="109aea333645207ab44b59dcc8a64812"><NAMES><NAME>yttria</NAME><NAME>yttrium(III) oxide</NAME><NAME>yttrium oxide</NAME><NAME>yttrium sesquioxide</NAME><NAME>diyttrium trioxide</NAME></NAMES><FORMULA>Y2O3</FORMULA><HILL>O3Y2</HILL><ELEMENTS><E>O</E><E>Y</E></ELEMENTS></ITEM></STARTING><STARTING><ITEM ID="3" VER="2.0" TYPE="single compound" HASH="2d670792ac175a39e79c9070dedbad48"><NAMES><NAME>terbium(III) oxide</NAME></NAMES><FORMULA>Tb2O3</FORMULA><HILL>O3Tb2</HILL><ELEMENTS><E>O</E><E>Tb</E></ELEMENTS></ITEM></STARTING><STARTING><ITEM ID="4" VER="2.0l" TYPE="single compound" HASH="5b33a1848a5f93d8e36ca3b66d65a696"><NAMES><NAME>calcium carbonate</NAME></NAMES><FORMULA>CaCO3</FORMULA><HILL>CCaO3</HILL><ELEMENTS><E>C</E><E>Ca</E><E>O</E></ELEMENTS></ITEM></STARTING></STARTINGS></STAGE><STAGE><PROCESSES>$start</PROCESSES></STAGE><STAGE><CONDITIONS>ammonium hydroxide solution</CONDITIONS><PROCESSES>dissolution</PROCESSES><STARTINGS><STARTING><ITEM ID="5" TYPE="single compound" VER="1.5" TITLE="" HASH="2435530318061724f486f628e80a2103"><NAMES><NAME>germanium(IV) oxide</NAME></NAMES><FORMULA>GeO2</FORMULA><HILL>GeO2</HILL><ELEMENTS><E>Ge</E><E>O</E></ELEMENTS></ITEM></STARTING></STARTINGS></STAGE><STAGE><PROCESSES>$end</PROCESSES></STAGE><STAGE><PROCESSES>$start</PROCESSES></STAGE><STAGE><CONDITIONS>ammonium hydroxide solution; EDTA as complexing agent</CONDITIONS></STAGE><STAGE><PROCESSES>$end</PROCESSES></STAGE><STAGE><CONDITIONS>stirring; 3 h</CONDITIONS></STAGE><STAGE><CONDITIONS>90-95 &#xB0;C</CONDITIONS><PROCESSES>solvent evaporation</PROCESSES></STAGE><STAGE><CONDITIONS>800-1000 &#xB0;C; air</CONDITIONS><PROCESSES>calcination</PROCESSES></STAGE><STAGE><PROCESSES>pelletizing</PROCESSES></STAGE><STAGE><CONDITIONS>1100 &#xB0;C; 6 h; nitrogen atmosphere</CONDITIONS><PROCESSES>annealing</PROCESSES></STAGE></FACT></FACTS></CERAMIC><CERAMIC><ITEM ID="70" VER="1.0" TYPE="glass/ceramic" TITLE="" HASH="37602070ab7f08da773b28206561599f" HASH3="37602070ab7f08da773b28206561599f" GHASH="8e998319a108fad104570742fc136bbc"><CLASS>ceramic</CLASS><MODIFICATION/><ATTRIBUTE/><COMPOSITION><COMPONENT><FORMULA>CaTb2Ge3O10</FORMULA><HILL>CaGe3O10Tb2</HILL><ELEMENTS><E>Ca</E><E>Ge</E><E>O</E><E>Tb</E></ELEMENTS><AMOUNT/><AMOUNT_UNIT/><ADDITIVE>0</ADDITIVE></COMPONENT></COMPOSITION><HILL_BASE>CaGe3O10Tb2</HILL_BASE><HILL_ADDS/><COMBINEDHILL>CaGe3O10Tb2</COMBINEDHILL><COMBINEDHILL2/><PRECISEHILL>CaGe3O10Tb2</PRECISEHILL><PRECISEHILL2/><ADDITIONMODE/></ITEM><FACTS><FACT VER="2.1" NAME="QUAL" CITID="473743"><PROPERTY><MEASURED>2</MEASURED><NAME>unit cell volume</NAME><DEP/><NEG>0</NEG></PROPERTY></FACT><FACT VER="2.1" NAME="QUAL" CITID="473743"><PROPERTY><MEASURED>2</MEASURED><NAME>unit cell parameters</NAME><DEP/><NEG>0</NEG></PROPERTY></FACT><FACT VER="2.0" NAME="PR" CITID="473743"><CHEMSYNTH>1</CHEMSYNTH><STAGE><CONDITIONS>nitric acid</CONDITIONS><PROCESSES>dissolution</PROCESSES><STARTINGS><STARTING><ITEM ID="1" VER="2.0l" TYPE="single compound" HASH="109aea333645207ab44b59dcc8a64812"><NAMES><NAME>yttria</NAME><NAME>yttrium(III) oxide</NAME><NAME>yttrium oxide</NAME><NAME>yttrium sesquioxide</NAME><NAME>diyttrium trioxide</NAME></NAMES><FORMULA>Y2O3</FORMULA><HILL>O3Y2</HILL><ELEMENTS><E>O</E><E>Y</E></ELEMENTS></ITEM></STARTING><STARTING><ITEM ID="3" VER="2.0" TYPE="single compound" HASH="2d670792ac175a39e79c9070dedbad48"><NAMES><NAME>terbium(III) oxide</NAME></NAMES><FORMULA>Tb2O3</FORMULA><HILL>O3Tb2</HILL><ELEMENTS><E>O</E><E>Tb</E></ELEMENTS></ITEM></STARTING><STARTING><ITEM ID="4" VER="2.0l" TYPE="single compound" HASH="5b33a1848a5f93d8e36ca3b66d65a696"><NAMES><NAME>calcium carbonate</NAME></NAMES><FORMULA>CaCO3</FORMULA><HILL>CCaO3</HILL><ELEMENTS><E>C</E><E>Ca</E><E>O</E></ELEMENTS></ITEM></STARTING></STARTINGS></STAGE><STAGE><PROCESSES>$start</PROCESSES></STAGE><STAGE><CONDITIONS>ammonium hydroxide solution</CONDITIONS><PROCESSES>dissolution</PROCESSES><STARTINGS><STARTING><ITEM ID="5" TYPE="single compound" VER="1.5" TITLE="" HASH="2435530318061724f486f628e80a2103"><NAMES><NAME>germanium(IV) oxide</NAME></NAMES><FORMULA>GeO2</FORMULA><HILL>GeO2</HILL><ELEMENTS><E>Ge</E><E>O</E></ELEMENTS></ITEM></STARTING></STARTINGS></STAGE><STAGE><PROCESSES>$end</PROCESSES></STAGE><STAGE><PROCESSES>$start</PROCESSES></STAGE><STAGE><CONDITIONS>ammonium hydroxide solution; EDTA as complexing agent</CONDITIONS></STAGE><STAGE><PROCESSES>$end</PROCESSES></STAGE><STAGE><CONDITIONS>stirring; 3 h</CONDITIONS></STAGE><STAGE><CONDITIONS>90-95 &#xB0;C</CONDITIONS><PROCESSES>solvent evaporation</PROCESSES></STAGE><STAGE><CONDITIONS>800-1000 &#xB0;C; air</CONDITIONS><PROCESSES>calcination</PROCESSES></STAGE><STAGE><PROCESSES>pelletizing</PROCESSES></STAGE><STAGE><CONDITIONS>1100 &#xB0;C; 6 h; nitrogen atmosphere</CONDITIONS><PROCESSES>annealing</PROCESSES></STAGE></FACT></FACTS></CERAMIC></CERAMICS></ROOT>
