Repository: dalerxli/transmission

# trasmittance
find refractive index from transmittance

File: data/P20909.3.xml (part 2 of 2)
<?xml version="1.0"?>
["66","0.0017"],["74","0.0017"],["82","0.0017"],["91","0.0017"],["99","0.0017"],["108","0.0017"],["116","0.0017"],["124","0.0017"],["133","0.0017"],["141","0.0017"],["149","0.0017"],["158","0.0017"],["166","0.0017"],["174","0.0017"],["183","0.0017"],["191","0.0017"],["199","0.0017"],["208","0.0017"],["216","0.0017"],["225","0.0017"],["233","0.0017"],["241","0.0017"],["250","0.0017"],["258","0.0017"],["266","0.0017"]]</DATA></FACT><FACT VER="2.0" NAME="PLOT" CITID="-20909"><PLOT_TYPE>scatter</PLOT_TYPE><Y_NAME>Seebeck coefficient, S</Y_NAME><Y_UNITS>&#x3BC;V/K</Y_UNITS><Y_SCALE/><X_NAME>temperature</X_NAME><X_UNITS>K</X_UNITS><X_SCALE/><ATS/><MISC/><DATA>[["45.6","-5.93"],["55.7","-7.08"],["66.8","-8.15"],["78.2","-9.41"],["88.6","-10.5"],["99.4","-11.6"],["110","-12.7"],["121","-13.6"],["132","-14.6"],["143","-15.6"],["153","-16.5"],["164","-17.6"],["175","-18.7"],["185","-19.8"],["196","-21.2"],["207","-22.2"],["218","-23.4"],["230","-24.6"],["239","-25.6"],["251","-26.8"],["262","-27.9"],["273","-29.0"],["284","-30.0"],["294","-30.5"]]</DATA></FACT></FACTS></CERAMIC><CERAMIC><ITEM ID="53" VER="1.0" TYPE="glass/ceramic" TITLE="" HASH="5304bca5912ec971a30e5d180422be01" HASH3="c484c76040d4b6462cc829ebfa850e72" GHASH="8494998f8db3abccefddae455ae3fa2d"><NAMES><NAME>ITZO</NAME></NAMES><LABEL>ITZO-glass</LABEL><CLASS>ceramic</CLASS><MODIFICATION/><ATTRIBUTE>amorphous, oxygen-deficient</ATTRIBUTE><COMPOSITION><COMPONENT><FORMULA>In1.838Sn0.084Zn0.078O3</FORMULA><HILL>In1.838O3Sn0.084Zn0.078</HILL><ELEMENTS><E>In</E><E>O</E><E>Sn</E><E>Zn</E></ELEMENTS><AMOUNT/><AMOUNT_UNIT/><ADDITIVE>0</ADDITIVE></COMPONENT></COMPOSITION><HILL_BASE>In23.6O38.5Sn1.08Zn</HILL_BASE><HILL_ADDS/><COMBINEDHILL>In23.6O38.5Sn1.08Zn</COMBINEDHILL><COMBINEDHILL2/><PRECISEHILL>In23.564O38.462Sn1.0769Zn</PRECISEHILL><PRECISEHILL2/><ADDITIONMODE/></ITEM><FACTS><FACT VER="2.0" NAME="PR" CITID="-20909"><CHEMSYNTH>1</CHEMSYNTH><STAGE><CONDITIONS>glass substrate; 0.5 W/cm&lt;sup&gt;2&lt;/sup&gt; power density; 1 Pa; argon-oxygen mixture; 0.2 % oxygen partial pressure</CONDITIONS><PROCESSES>RF magnetron sputtering</PROCESSES><STARTINGS><STARTING><ITEM ID="36" VER="1.0" TYPE="glass/ceramic" TITLE="" HASH="cf98ccbb9bbe2dd6634b2c9b6f55beef" HASH2="b30e068bed15b14c060bc99e86edda4e" HASH3="7d064825f94dda3016733ad3d91aaaaa" GHASH="b30e068bed15b14c060bc99e86edda4e"><NAMES><NAME>ITZO</NAME></NAMES><CLASS>ceramic</CLASS><MODIFICATION>bixbyite</MODIFICATION><ATTRIBUTE/><COMPOSITION><COMPONENT><FORMULA>In1.812Sn0.090Zn0.098O2.984</FORMULA><HILL>In1.812O2.984Sn0.09Zn0.098</HILL><ELEMENTS><E>In</E><E>O</E><E>Sn</E><E>Zn</E></ELEMENTS><AMOUNT/><AMOUNT_UNIT/><ADDITIVE>0</ADDITIVE></COMPONENT></COMPOSITION><HILL_BASE>In20.1O33.2SnZn1.09</HILL_BASE><HILL_ADDS/><COMBINEDHILL>In20.1O33.2SnZn1.09</COMBINEDHILL><COMBINEDHILL2/><ADDITIONMODE/></ITEM></STARTING></STARTINGS></STAGE></FACT><FACT VER="1.0" NAME="GCQUAN" CITID="-20909"><PROPERTY><NAME>carrier concentration, n&lt;sub&gt;i&lt;/sub&gt;</NAME><VAL>4.89E20</VAL><VAL_MIN>489000000000000000000</VAL_MIN><VAL_MAX>489000000000000000000</VAL_MAX><VALUNIT>cm&lt;sup&gt;-3&lt;/sup&gt;</VALUNIT><ATS><AT><AT_NAME>thickness</AT_NAME><AT_VALUE>260</AT_VALUE><AT_UNIT>nm</AT_UNIT></AT></ATS><MISC/></PROPERTY></FACT><FACT VER="1.0" NAME="GCQUAN" CITID="-20909"><PROPERTY><NAME>carrier concentration, n&lt;sub&gt;i&lt;/sub&gt;</NAME><VAL>5.04E20</VAL><VAL_MIN>504000000000000000000</VAL_MIN><VAL_MAX>504000000000000000000</VAL_MAX><VALUNIT>cm&lt;sup&gt;-3&lt;/sup&gt;</VALUNIT><ATS><AT><AT_NAME>thickness</AT_NAME><AT_VALUE>500</AT_VALUE><AT_UNIT>nm</AT_UNIT></AT></ATS><MISC/></PROPERTY></FACT><FACT VER="1.0" NAME="GCQUAN" CITID="-20909"><PROPERTY><NAME>electrical resistivity, &#x3C1;</NAME><VAL>0.000444</VAL><VAL_MIN>0.000444</VAL_MIN><VAL_MAX>0.000444</VAL_MAX><VALUNIT>&#x3A9;&#xB7;cm</VALUNIT><ATS><AT><AT_NAME>thickness</AT_NAME><AT_VALUE>260</AT_VALUE><AT_UNIT>nm</AT_UNIT></AT></ATS><MISC/></PROPERTY></FACT><FACT VER="1.0" NAME="GCQUAN" CITID="-20909"><PROPERTY><NAME>electrical resistivity, &#x3C1;</NAME><VAL>0.000467</VAL><VAL_MIN>0.000467</VAL_MIN><VAL_MAX>0.000467</VAL_MAX><VALUNIT>&#x3A9;&#xB7;cm</VALUNIT><ATS><AT><AT_NAME>thickness</AT_NAME><AT_VALUE>500</AT_VALUE><AT_UNIT>nm</AT_UNIT></AT></ATS><MISC/></PROPERTY></FACT><FACT VER="1.0" NAME="GCQUAN" CITID="-20909"><PROPERTY><NAME>Hall mobility, &#x3BC;</NAME><VAL>28.8</VAL><VAL_MIN>28.8</VAL_MIN><VAL_MAX>28.8</VAL_MAX><VALUNIT>cm&lt;sup&gt;2&lt;/sup&gt;/V&#xB7;s</VALUNIT><ATS><AT><AT_NAME>thickness</AT_NAME><AT_VALUE>260</AT_VALUE><AT_UNIT>nm</AT_UNIT></AT></ATS><MISC/></PROPERTY></FACT><FACT VER="1.0" NAME="GCQUAN" CITID="-20909"><PROPERTY><NAME>Hall mobility, &#x3BC;</NAME><VAL>26.5</VAL><VAL_MIN>26.5</VAL_MIN><VAL_MAX>26.5</VAL_MAX><VALUNIT>cm&lt;sup&gt;2&lt;/sup&gt;/V&#xB7;s</VALUNIT><ATS><AT><AT_NAME>thickness</AT_NAME><AT_VALUE>500</AT_VALUE><AT_UNIT>nm</AT_UNIT></AT></ATS><MISC/></PROPERTY></FACT><FACT VER="1.0" NAME="GCQUAN" CITID="-20909"><PROPERTY><NAME>sheet resistance, R&lt;sub&gt;s&lt;/sub&gt;</NAME><VAL>17.2</VAL><VAL_MIN>17.2</VAL_MIN><VAL_MAX>17.2</VAL_MAX><VALUNIT>&#x3A9;/sq</VALUNIT><ATS><AT><AT_NAME>thickness</AT_NAME><AT_VALUE>260</AT_VALUE><AT_UNIT>nm</AT_UNIT></AT></ATS><MISC/></PROPERTY></FACT><FACT VER="1.0" NAME="GCQUAN" CITID="-20909"><PROPERTY><NAME>sheet resistance, R&lt;sub&gt;s&lt;/sub&gt;</NAME><VAL>9.1</VAL><VAL_MIN>9.1</VAL_MIN><VAL_MAX>9.1</VAL_MAX><VALUNIT>&#x3A9;/sq</VALUNIT><ATS><AT><AT_NAME>thickness</AT_NAME><AT_VALUE>500</AT_VALUE><AT_UNIT>nm</AT_UNIT></AT></ATS><MISC/></PROPERTY></FACT><FACT VER="1.0" NAME="GCQUAN" CITID="-20909"><PROPERTY><NAME>transmittance, T</NAME><VAL>88.5</VAL><VAL_MIN>88.5</VAL_MIN><VAL_MAX>88.5</VAL_MAX><VALUNIT>%</VALUNIT><ATS><AT><AT_NAME>thickness</AT_NAME><AT_VALUE>260</AT_VALUE><AT_UNIT>nm</AT_UNIT></AT></ATS><MISC>vis</MISC></PROPERTY></FACT><FACT VER="1.0" NAME="GCQUAN" CITID="-20909"><PROPERTY><NAME>transmittance, T</NAME><VAL>~ 85</VAL><VAL_MIN>80</VAL_MIN><VAL_MAX>90</VAL_MAX><VALUNIT>%</VALUNIT><ATS><AT><AT_NAME>thickness</AT_NAME><AT_VALUE>500</AT_VALUE><AT_UNIT>nm</AT_UNIT></AT></ATS><MISC>vis</MISC></PROPERTY></FACT><FACT NAME="CHAR" VER="2.1" CITID="-20909"><NAME>XRD/X-ray diffraction</NAME><SPECTRUM>1</SPECTRUM><DEP/></FACT><FACT NAME="MICR" VER="2.1" CITID="-20909"><MICROSCOPY>SEM</MICROSCOPY><MICROSCOPY>AFM</MICROSCOPY></FACT><FACT VER="2.0" NAME="PLOT" CITID="-20909"><SPECTRUM_NAME>Optical transmission spectrum</SPECTRUM_NAME><PLOT_TYPE>linear</PLOT_TYPE><Y_NAME>transmittance, T</Y_NAME><Y_UNITS>%</Y_UNITS><Y_SCALE/><X_NAME>wavelength</X_NAME><X_UNITS>nm</X_UNITS><X_SCALE/><ATS><AT><AT_NAME>power density</AT_NAME><AT_VALUE>2</AT_VALUE><AT_UNIT>W/cm&lt;sup&gt;2&lt;/sup&gt;</AT_UNIT></AT><AT><AT_NAME>thickness</AT_NAME><AT_VALUE>~ 400</AT_VALUE><AT_UNIT>nm</AT_UNIT></AT><AT><AT_NAME>gas partial pressure</AT_NAME><AT_VALUE>0.2</AT_VALUE><AT_UNIT>%</AT_UNIT></AT></ATS><MISC>gas: oxygen</MISC><DATA>[["471","70.7"],["485","68.5"],["494","66.8"],["505","66.4"],["514","66.8"],["524","68.4"],["530","69.9"],["539","72.2"],["545","74.4"],["552","76.5"],["560","78.3"],["566","80.0"],["577","82.1"],["590","82.6"],["603","81.4"],["614","80.1"],["626","77.8"],["636","75.4"],["646","73.3"],["662","72.2"],["683","72.0"],["702","72.8"],["722","74.1"],["739","76.0"],["757","78.0"],["777","80.1"],["799","82.1"],["834","81.6"],["865","80.4"],["897","77.5"],["942","74.4"],["988","71.8"],["1030","70.1"],["1110","70.1"],["1170","71.5"],["1240","73.4"],["1310","74.6"],["1380","74.8"],["1450","73.8"],["1550","70.9"],["1630","68.0"],["1710","64.9"],["1780","61.4"],["1870","57.7"],["1980","53.0"],["2100","48.5"],["2200","44.7"],["2300","42.3"],["2390","40.2"],["2490","38.4"]]</DATA></FACT><FACT VER="2.0" NAME="PLOT" CITID="-20909"><SPECTRUM_NAME>Optical transmission spectrum</SPECTRUM_NAME><PLOT_TYPE>linear</PLOT_TYPE><Y_NAME>transmittance, T</Y_NAME><Y_UNITS>%</Y_UNITS><Y_SCALE/><X_NAME>wavelength</X_NAME><X_UNITS>nm</X_UNITS><X_SCALE/><ATS><AT><AT_NAME>power density</AT_NAME><AT_VALUE>1.5</AT_VALUE><AT_UNIT>W/cm&lt;sup&gt;2&lt;/sup&gt;</AT_UNIT></AT><AT><AT_NAME>thickness</AT_NAME><AT_VALUE>~ 400</AT_VALUE><AT_UNIT>nm</AT_UNIT></AT><AT><AT_NAME>gas partial pressure</AT_NAME><AT_VALUE>0.2</AT_VALUE><AT_UNIT>%</AT_UNIT></AT></ATS><MISC>gas: oxygen</MISC><DATA>[["471","72.5"],["483","70.6"],["495","68.8"],["504","67.4"],["515","67.6"],["523","68.8"],["532","70.7"],["541","73.0"],["548","75.2"],["555","77.7"],["562","79.7"],["572","82.1"],["586","83.8"],["600","83.3"],["613","82.3"],["626","80.2"],["640","77.6"],["658","75.7"],["674","74.8"],["691","74.6"],["713","75.8"],["737","77.7"],["756","79.7"],["776","81.2"],["798","82.0"],["813","82.1"],["851","81.2"],["883","79.2"],["914","76.9"],["949","74.2"],["977","72.4"],["1010","71.5"],["1060","71.5"],["1110","72.6"],["1160","74.2"],["1230","75.9"],["1300","76.5"],["1370","75.3"],["1440","72.6"],["1520","69.5"],["1590","65.8"],["1660","62.5"],["1730","59.6"],["1820","56.9"],["1910","53.8"],["2000","51.5"],["2090","49.7"],["2180","47.8"],["2280","46.4"],["2380","45.2"],["2490","43.7"]]</DATA></FACT><FACT VER="2.0" NAME="PLOT" CITID="-20909"><SPECTRUM_NAME>Optical transmission spectrum</SPECTRUM_NAME><PLOT_TYPE>linear</PLOT_TYPE><Y_NAME>transmittance, T</Y_NAME><Y_UNITS>%</Y_UNITS><Y_SCALE/><X_NAME>wavelength</X_NAME><X_UNITS>nm</X_UNITS><X_SCALE/><ATS><AT><AT_NAME>power density</AT_NAME><AT_VALUE>2.5</AT_VALUE><AT_UNIT>W/cm&lt;sup&gt;2&lt;/sup&gt;</AT_UNIT></AT><AT><AT_NAME>thickness</AT_NAME><AT_VALUE>~ 400</AT_VALUE><AT_UNIT>nm</AT_UNIT></AT><AT><AT_NAME>gas partial pressure</AT_NAME><AT_VALUE>0.2</AT_VALUE><AT_UNIT>%</AT_UNIT></AT></ATS><MISC>gas: oxygen</MISC><DATA>[["491","60.4"],["500","62.2"],["507","63.8"],["519","66.0"],["528","67.3"],["541","67.2"],["551","66.4"],["564","65.1"],["582","63.4"],["598","62.5"],["615","62.8"],["630","63.3"],["642","64.3"],["658","66.0"],["674","67.1"],["694","69.5"],["711","71.2"],["728","71.8"],["745","72.2"],["763","72.1"],["781","71.3"],["798","70.5"],["829","69.0"],["869","67.1"],["914","66.0"],["967","66.2"],["1010","66.8"],["1060","68.0"],["1110","68.5"],["1170","68.2"],["1230","67.2"],["1310","64.7"],["1380","62.5"],["1460","60.2"],["1530","57.4"],["1590","54.8"],["1660","51.3"],["1730","48.2"],["1790","45.2"],["1850","41.9"],["1910","38.8"],["1990","35.7"],["2060","32.8"],["2140","30.3"],["2220","28.2"],["2300","27.0"],["2390","25.8"],["2480","23.7"]]</DATA></FACT><FACT VER="2.0" NAME="PLOT" CITID="-20909"><SPECTRUM_NAME>Optical transmission spectrum</SPECTRUM_NAME><PLOT_TYPE>linear</PLOT_TYPE><Y_NAME>transmittance, T</Y_NAME><Y_UNITS>%</Y_UNITS><Y_SCALE/><X_NAME>wavelength</X_NAME><X_UNITS>nm</X_UNITS><X_SCALE/><ATS><AT><AT_NAME>power density</AT_NAME><AT_VALUE>1</AT_VALUE><AT_UNIT>W/cm&lt;sup&gt;2&lt;/sup&gt;</AT_UNIT></AT><AT><AT_NAME>thickness</AT_NAME><AT_VALUE>~ 400</AT_VALUE><AT_UNIT>nm</AT_UNIT></AT><AT><AT_NAME>gas partial pressure</AT_NAME><AT_VALUE>0.2</AT_VALUE><AT_UNIT>%</AT_UNIT></AT></ATS><MISC>gas: oxygen</MISC><DATA>[["473","75.4"],["477","76.2"],["484","76.2"],["491","75.1"],["499","73.3"],["507","71.0"],["518","68.5"],["529","67.6"],["539","67.7"],["548","69.1"],["556","70.5"],["560","71.9"],["570","74.2"],["579","76.5"],["587","78.9"],["595","81.2"],["608","82.1"],["618","82.1"],["629","81.5"],["640","80.3"],["649","78.4"],["658","76.4"],["671","74.6"],["684","73.2"],["702","71.6"],["717","70.9"],["731","70.9"],["745","71.3"],["761","72.5"],["777","73.7"],["798","75.3"],["809","76.3"],["841","77.9"],["876","78.1"],["911","77.1"],["949","75.3"],["981","74.0"],["1020","72.8"],["1070","72.0"],["1120","71.5"],["1170","70.7"],["1230","67.2"],["1280","63.9"],["1330","60.4"],["1370","56.9"],["1410","53.4"],["1460","49.5"],["1510","46.2"],["1560","42.7"],["1610","39.8"],["1680","36.3"],["1750","33.4"],["1820","30.5"],["1900","28.7"],["1980","26.6"],["2040","25.8"],["2120","24.9"],["2190","24.1"],["2270","23.7"],["2330","23.7"],["2400","23.5"],["2480","23.9"]]</DATA></FACT><FACT VER="2.0" NAME="PLOT" CITID="-20909"><SPECTRUM_NAME>Optical transmission spectrum</SPECTRUM_NAME><PLOT_TYPE>linear</PLOT_TYPE><Y_NAME>transmittance, T</Y_NAME><Y_UNITS>%</Y_UNITS><Y_SCALE/><X_NAME>wavelength</X_NAME><X_UNITS>nm</X_UNITS><X_SCALE/><ATS><AT><AT_NAME>power density</AT_NAME><AT_VALUE>0.5</AT_VALUE><AT_UNIT>W/cm&lt;sup&gt;2&lt;/sup&gt;</AT_UNIT></AT><AT><AT_NAME>thickness</AT_NAME><AT_VALUE>~ 400</AT_VALUE><AT_UNIT>nm</AT_UNIT></AT><AT><AT_NAME>gas partial pressure</AT_NAME><AT_VALUE>0.2</AT_VALUE><AT_UNIT>%</AT_UNIT></AT></ATS><MISC>gas: oxygen</MISC><DATA>[["472","82.6"],["477","83.7"],["482","85.0"],["486","85.3"],["490","84.2"],["494","82.6"],["500","80.2"],["505","78.2"],["511","75.6"],["519","72.8"],["527","71.6"],["532","71.7"],["538","72.4"],["544","73.7"],["549","75.3"],["555","77.6"],["560","79.4"],["565","81.5"],["571","83.1"],["576","84.7"],["585","85.7"],["594","85.5"],["601","84.2"],["607","82.3"],["616","80.3"],["622","78.4"],["631","76.6"],["640","74.7"],["652","72.9"],["665","72.3"],["676","72.7"],["685","73.8"],["692","75.0"],["702","77.2"],["713","79.5"],["723","81.7"],["735","82.8"],["747","83.6"],["760","84.0"],["771","83.1"],["785","81.4"],["801","79.0"],["813","77.1"],["841","74.0"],["858","72.2"],["900","71.3"],["932","72.2"],["967","73.8"],["1000","75.3"],["1050","75.7"],["1100","74.4"],["1160","71.5"],["1200","69.7"],["1280","67.4"],["1370","64.9"],["1450","61.4"],["1500","58.4"],["1550","55.3"],["1620","51.1"],["1690","47.6"],["1730","44.1"],["1790","40.8"],["1840","37.1"],["1890","33.4"],["1960","28.5"],["2030","23.5"],["2070","20.2"],["2140","15.9"],["2220","11.8"],["2300","8.66"],["2390","6.39"],["2470","4.95"]]</DATA></FACT><FACT VER="2.0" NAME="PLOT" CITID="-20909"><SPECTRUM_NAME>Optical transmission spectrum</SPECTRUM_NAME><PLOT_TYPE>linear</PLOT_TYPE><Y_NAME>transmittance, T</Y_NAME><Y_UNITS>%</Y_UNITS><Y_SCALE/><X_NAME>wavelength</X_NAME><X_UNITS>nm</X_UNITS><X_SCALE/><ATS><AT><AT_NAME>power density</AT_NAME><AT_VALUE>0.5</AT_VALUE><AT_UNIT>W/cm&lt;sup&gt;2&lt;/sup&gt;</AT_UNIT></AT><AT><AT_NAME>thickness</AT_NAME><AT_VALUE>250 - 280</AT_VALUE><AT_UNIT>nm</AT_UNIT></AT><AT><AT_NAME>gas partial pressure</AT_NAME><AT_VALUE>1</AT_VALUE><AT_UNIT>%</AT_UNIT></AT></ATS><MISC>gas: oxygen</MISC><DATA>[["476","77.8"],["481","76.7"],["483","75.5"],["486","74.2"],["490","72.6"],["496","70.8"],["506","69.7"],["515","69.8"],["524","70.5"],["531","71.5"],["538","72.7"],["544","73.7"],["549","74.8"],["554","76.3"],["558","77.6"],["562","79.0"],["568","80.5"],["573","82.0"],["579","83.7"],["584","85.1"],["591","86.7"],["600","87.9"],["608","88.7"],["619","89.1"],["628","88.8"],["636","87.9"],["645","86.9"],["655","85.6"],["665","84.1"],["675","82.6"],["685","81.0"],["698","79.5"],["712","77.8"],["728","76.1"],["750","74.6"],["768","74.0"],["783","73.9"],["798","74.0"],["822","75.1"],["862","77.4"],["905","79.4"],["948","81.7"],["1000","83.9"],["1050","85.6"],["1110","86.5"],["1170","86.9"],["1230","86.4"],["1290","85.0"],["1370","83.6"],["1420","82.4"],["1500","80.6"],["1570","78.9"],["1640","77.6"],["1710","76.3"],["1780","75.1"],["1860","74.0"],["1930","73.3"],["1990","72.7"],["2080","72.4"],["2160","72.1"],["2240","72.0"],["2330","72.0"],["2420","72.3"],["2510","72.7"]]</DATA></FACT><FACT VER="2.0" NAME="PLOT" CITID="-20909"><SPECTRUM_NAME>Optical transmission spectrum</SPECTRUM_NAME><PLOT_TYPE>linear</PLOT_TYPE><Y_NAME>transmittance, T</Y_NAME><Y_UNITS>%</Y_UNITS><Y_SCALE/><X_NAME>wavelength</X_NAME><X_UNITS>nm</X_UNITS><X_SCALE/><ATS><AT><AT_NAME>power density</AT_NAME><AT_VALUE>0.5</AT_VALUE><AT_UNIT>W/cm&lt;sup&gt;2&lt;/sup&gt;</AT_UNIT></AT><AT><AT_NAME>thickness</AT_NAME><AT_VALUE>250 - 280</AT_VALUE><AT_UNIT>nm</AT_UNIT></AT><AT><AT_NAME>gas partial pressure</AT_NAME><AT_VALUE>0.3</AT_VALUE><AT_UNIT>%</AT_UNIT></AT></ATS><MISC>gas: oxygen</MISC><DATA>[["471","69.7"],["477","70.2"],["483","71.1"],["490","72.0"],["495","73.1"],["499","74.4"],["502","75.5"],["507","77.0"],["511","78.1"],["516","79.5"],["521","80.7"],["526","82.3"],["531","83.8"],["536","85.0"],["541","86.1"],["548","87.2"],["556","88.3"],["564","89.1"],["572","89.2"],["580","88.8"],["587","88.0"],["596","87.1"],["604","86.1"],["614","84.7"],["621","83.6"],["630","82.2"],["641","80.7"],["650","79.3"],["660","78.0"],["670","77.0"],["681","75.9"],["694","75.1"],["706","74.4"],["721","74.1"],["737","73.9"],["755","74.1"],["772","74.6"],["784","75.0"],["798","75.7"],["826","77.6"],["882","80.6"],["931","83.0"],["984","84.1"],["1030","84.1"],["1090","83.2"],["1180","81.7"],["1280","79.6"],["1360","79.1"],["1440","78.7"],["1530","78.7"],["1620","78.6"],["1710","77.9"],["1780","76.8"],["1870","75.3"],["1960","73.1"],["2020","70.7"],["2100","67.7"],["2180","64.5"],["2260","60.7"],["2350","56.8"],["2420","52.7"],["2500","48.8"]]</DATA></FACT><FACT VER="2.0" NAME="PLOT" CITID="-20909"><SPECTRUM_NAME>Optical transmission spectrum</SPECTRUM_NAME><PLOT_TYPE>linear</PLOT_TYPE><Y_NAME>transmittance, T</Y_NAME><Y_UNITS>%</Y_UNITS><Y_SCALE/><X_NAME>wavelength</X_NAME><X_UNITS>nm</X_UNITS><X_SCALE/><ATS><AT><AT_NAME>power density</AT_NAME><AT_VALUE>0.5</AT_VALUE><AT_UNIT>W/cm&lt;sup&gt;2&lt;/sup&gt;</AT_UNIT></AT><AT><AT_NAME>thickness</AT_NAME><AT_VALUE>250 - 280</AT_VALUE><AT_UNIT>nm</AT_UNIT></AT><AT><AT_NAME>gas partial pressure</AT_NAME><AT_VALUE>0.2</AT_VALUE><AT_UNIT>%</AT_UNIT></AT></ATS><MISC>gas: oxygen</MISC><DATA>[["280","0.677"],["307","1.45"],["322","3.00"],["341","10.7"],["351","19.6"],["358","28.9"],["368","38.4"],["378","48.1"],["385","55.4"],["395","61.4"],["402","67.2"],["408","68.6"],["425","68.8"],["439","69.7"],["457","72.2"],["467","75.5"],["470","76.1"],["476","77.8"],["482","79.4"],["488","80.9"],["492","82.0"],["496","83.3"],["503","84.7"],["509","85.7"],["516","86.9"],["526","87.8"],["537","87.8"],["545","87.4"],["556","86.4"],["568","84.9"],["576","83.5"],["589","81.8"],["601","80.2"],["613","78.5"],["626","77.3"],["638","76.5"],["655","75.5"],["676","75.3"],["694","75.8"],["714","76.2"],["731","77.0"],["749","77.8"],["763","78.6"],["778","79.4"],["798","80.4"],["823","82.0"],["859","83.4"],["905","84.3"],["958","84.3"],["1010","83.6"],["1070","82.4"],["1130","81.1"],["1210","79.6"],["1290","78.7"],["1370","77.9"],["1460","77.4"],["1550","76.3"],["1650","74.2"],["1730","71.6"],["1810","68.0"],["1880","64.5"],["1960","60.9"],["2030","57.4"],["2100","53.6"],["2180","49.7"],["2240","46.0"],["2320","42.8"],["2410","38.7"],["2500","35.0"]]</DATA></FACT><FACT VER="2.0" NAME="PLOT" CITID="-20909"><SPECTRUM_NAME>Optical transmission spectrum</SPECTRUM_NAME><PLOT_TYPE>linear</PLOT_TYPE><Y_NAME>transmittance, T</Y_NAME><Y_UNITS>%</Y_UNITS><Y_SCALE/><X_NAME>wavelength</X_NAME><X_UNITS>nm</X_UNITS><X_SCALE/><ATS><AT><AT_NAME>power density</AT_NAME><AT_VALUE>0.5</AT_VALUE><AT_UNIT>W/cm&lt;sup&gt;2&lt;/sup&gt;</AT_UNIT></AT><AT><AT_NAME>thickness</AT_NAME><AT_VALUE>250 - 280</AT_VALUE><AT_UNIT>nm</AT_UNIT></AT><AT><AT_NAME>gas partial pressure</AT_NAME><AT_VALUE>0.1</AT_VALUE><AT_UNIT>%</AT_UNIT></AT></ATS><MISC>gas: oxygen</MISC><DATA>[["494","70.2"],["501","71.3"],["508","72.6"],["516","73.7"],["528","74.7"],["542","75.2"],["553","75.1"],["565","74.4"],["579","73.7"],["587","73.0"],["599","71.9"],["614","71.0"],["629","70.1"],["642","70.0"],["657","69.8"],["670","70.0"],["686","70.5"],["706","71.0"],["730","72.3"],["748","73.2"],["764","74.1"],["783","75.0"],["799","75.7"],["819","77.0"],["859","77.6"],["895","77.2"],["958","76.3"],["1020","74.2"],["1100","72.0"],["1170","69.5"],["1260","67.1"],["1320","64.5"],["1380","62.2"],["1450","58.1"],["1520","54.4"],["1580","51.4"],["1630","47.9"],["1690","44.5"],["1730","41.1"],["1790","37.8"],["1860","33.8"],["1920","30.5"],["2000","27.5"],["2060","25.2"],["2130","22.6"],["2210","20.0"],["2300","17.9"],["2390","16.1"],["2480","14.4"]]</DATA></FACT><FACT VER="2.0" NAME="PLOT" CITID="-20909"><PLOT_TYPE>scatter</PLOT_TYPE><Y_NAME>electrical resistivity, &#x3C1;</Y_NAME><Y_UNITS>&#x3A9;&#xB7;cm</Y_UNITS><Y_SCALE>log</Y_SCALE><X_NAME>power density</X_NAME><X_UNITS>W/cm&lt;sup&gt;2&lt;/sup&gt;</X_UNITS><X_SCALE/><ATS><AT><AT_NAME>gas partial pressure</AT_NAME><AT_VALUE>0.2</AT_VALUE><AT_UNIT>%</AT_UNIT></AT></ATS><MISC>gas: oxygen</MISC><DATA>[["0.5","0.000464"],["1.00","0.000753"],["1.50","0.00515"],["2.00","0.00415"],["2.50","0.00156"]]</DATA></FACT><FACT VER="2.0" NAME="PLOT" CITID="-20909"><PLOT_TYPE>scatter</PLOT_TYPE><Y_NAME>electrical resistivity, &#x3C1;</Y_NAME><Y_UNITS>&#x3A9;&#xB7;cm</Y_UNITS><Y_SCALE>log</Y_SCALE><X_NAME>gas partial pressure</X_NAME><X_UNITS>%</X_UNITS><X_SCALE/><ATS><AT><AT_NAME>power density</AT_NAME><AT_VALUE>0.5</AT_VALUE><AT_UNIT>W/cm&lt;sup&gt;2&lt;/sup&gt;</AT_UNIT></AT></ATS><MISC>gas: oxygen</MISC><DATA>[["0.100","0.000641"],["0.200","0.000444"],["0.300","0.000779"],["1.00","0.170"]]</DATA></FACT><FACT VER="2.0" NAME="PLOT" CITID="-20909"><SPECTRUM_NAME>Optical transmission spectrum</SPECTRUM_NAME><PLOT_TYPE>linear</PLOT_TYPE><Y_NAME>transmittance, T</Y_NAME><Y_UNITS>%</Y_UNITS><Y_SCALE/><X_NAME>wavelength</X_NAME><X_UNITS>nm</X_UNITS><X_SCALE/><ATS><AT><AT_NAME>power density</AT_NAME><AT_VALUE>0.5</AT_VALUE><AT_UNIT>W/cm&lt;sup&gt;2&lt;/sup&gt;</AT_UNIT></AT><AT><AT_NAME>thickness</AT_NAME><AT_VALUE>500</AT_VALUE><AT_UNIT>nm</AT_UNIT></AT><AT><AT_NAME>gas partial pressure</AT_NAME><AT_VALUE>0.2</AT_VALUE><AT_UNIT>%</AT_UNIT></AT></ATS><MISC>gas: oxygen</MISC><DATA>[["280","0.677"],["314","1.64"],["327","3.97"],["339","10.5"],["354","22.3"],["364","32.4"],["378","41.9"],["385","50.6"],["391","59.1"],["402","65.7"],["405","70.9"],["405","69.0"],["406","70.5"],["407","72.8"],["410","74.8"],["417","75.5"],["422","74.4"],["425","72.6"],["428","70.3"],["429","70.9"],["432","69.3"],["439","68.0"],["445","67.6"],["449","69.0"],["450","70.6"],["457","74.2"],["461","77.5"],["467","81.2"],["472","83.7"],["477","85.0"],["486","84.7"],["491","82.8"],["498","80.3"],["502","77.8"],["511","74.3"],["521","72.0"],["527","71.7"],["536","72.9"],["542","74.8"],["551","77.1"],["557","79.8"],["565","83.1"],["573","85.3"],["582","86.0"],["590","85.4"],["599","84.0"],["609","80.9"],["620","78.2"],["628","75.4"],["639","73.5"],["655","72.1"],["664","72.3"],["676","73.5"],["690","75.4"],["703","77.9"],["715","80.2"],["729","82.3"],["741","83.5"],["754","83.7"],["768","82.6"],["781","81.0"],["795","79.1"],["799","78.2"],["822","76.1"],["841","73.7"],["875","71.8"],["921","72.5"],["962","74.4"],["1000","75.7"],["1050","75.7"],["1090","74.6"],["1120","72.7"],["1160","71.3"],["1200","69.9"],["1240","68.8"],["1280","67.6"],["1320","66.2"],["1360","64.9"],["1400","63.3"],["1430","61.9"],["1460","60.4"],["1500","58.4"],["1540","55.8"],["1580","53.4"],["1620","51.0"],["1650","49.1"],["1690","46.9"],["1730","44.5"],["1770","42.1"],["1800","40.0"],["1840","37.6"],["1870","35.3"],["1900","33.0"],["1930","30.9"],["1950","29.1"],["1980","26.2"],["2020","24.0"],["2050","21.7"],["2090","19.0"],["2120","16.9"],["2160","14.6"],["2200","12.4"],["2250","10.5"],["2290","8.95"],["2330","7.79"],["2370","6.94"],["2410","6.00"],["2450","5.25"]]</DATA></FACT><FACT VER="2.0" NAME="PLOT" CITID="-20909"><SPECTRUM_NAME>Optical reflection spectrum</SPECTRUM_NAME><PLOT_TYPE>linear</PLOT_TYPE><Y_NAME>reflectance</Y_NAME><Y_UNITS>%</Y_UNITS><Y_SCALE/><X_NAME>wavelength</X_NAME><X_UNITS>nm</X_UNITS><X_SCALE/><ATS/><MISC/><DATA>[["1340","5.82"],["1520","5.24"],["1690","5.30"],["1820","7.03"],["1920","9.43"],["2020","12.6"],["2100","15.3"],["2200","20.4"],["2290","24.7"],["2410","30.1"],["2530","35.0"],["2640","38.4"],["2730","41.4"],["2850","44.5"],["2950","47.1"],["3050","49.3"],["3140","51.5"],["3350","54.6"],["3540","57.1"],["3720","59.4"],["3930","62.0"],["4120","63.7"],["4260","63.6"],["4320","65.0"],["4510","66.8"],["4700","67.9"],["4900","68.9"],["5090","69.9"],["5280","70.4"],["5470","71.3"],["5670","71.8"],["5860","72.5"],["6050","73.0"],["6250","73.4"],["6440","73.8"],["6630","74.3"],["6830","74.5"],["7020","74.7"],["7210","75.0"],["7400","75.2"],["7600","75.7"],["7790","75.7"],["7980","75.9"],["8180","76.3"],["8370","77.0"],["8570","77.6"],["8760","77.9"],["8970","78.4"],["9170","78.9"],["9350","79.4"],["9540","79.6"],["9750","79.6"],["9950","79.7"],["10100","79.6"],["10300","79.6"],["10500","79.5"],["10700","79.3"],["10900","79.1"],["11100","79.0"],["11300","79.0"],["11600","79.0"],["11800","78.9"],["12000","78.7"]]</DATA></FACT><FACT VER="2.0" NAME="PLOT" CITID="-20909"><PLOT_TYPE>scatter</PLOT_TYPE><Y_NAME>electrical resistivity, &#x3C1;</Y_NAME><Y_UNITS>&#x3A9;&#xB7;cm</Y_UNITS><Y_SCALE/><X_NAME>temperature</X_NAME><X_UNITS>K</X_UNITS><X_SCALE/><ATS><AT><AT_NAME>thickness</AT_NAME><AT_VALUE>260</AT_VALUE><AT_UNIT>nm</AT_UNIT></AT></ATS><MISC/><DATA>[["6.74","0.000394"],["10.9","0.000393"],["15.5","0.000393"],["20.2","0.000393"],["25.3","0.000392"],["30.2","0.000393"],["35.3","0.000392"],["40.2","0.000393"],["45.0","0.000392"],["50.0","0.000391"],["55.0","0.000393"],["60.0","0.000394"],["66.0","0.000395"],["74.8","0.000395"],["80.0","0.000396"],["85.0","0.000397"],["90.0","0.000398"],["95.0","0.000398"],["100","0.000400"],["105","0.000400"],["110","0.000401"],["116","0.000401"],["121","0.000402"],["125","0.000403"],["130","0.000404"],["136","0.000407"],["140","0.000408"],["145","0.000409"],["150","0.000410"],["155","0.000411"],["158","0.000413"],["165","0.000414"],["170","0.000415"],["175","0.000417"],["180","0.000419"],["185","0.000421"],["189","0.000422"],["194","0.000425"],["198","0.000422"],["202","0.000422"],["205","0.000422"],["209","0.000423"],["214","0.000424"],["222","0.000426"],["230","0.000430"],["235","0.000432"],["240","0.000433"],["245","0.000435"],["250","0.000437"],["255","0.000439"],["260","0.000441"],["264","0.000442"],["269","0.000444"]]</DATA></FACT></FACTS></CERAMIC><CERAMIC><ITEM ID="54" VER="1.0" TYPE="glass/ceramic" TITLE="" HASH="0acd670b3f0dcb197c8d44c869d91e2b" HASH3="923940c61ebb1f224fe89101f7778ea8" GHASH="56c41ae009ebef83ccf2ab6f07ec9d21"><NAMES><NAME>ITZO</NAME></NAMES><LABEL>ITZO-PET</LABEL><CLASS>ceramic</CLASS><MODIFICATION/><ATTRIBUTE>amorphous, oxygen-deficient</ATTRIBUTE><COMPOSITION><COMPONENT><FORMULA>In1.839Sn0.082Zn0.079O3</FORMULA><HILL>In1.839O3Sn0.082Zn0.079</HILL><ELEMENTS><E>In</E><E>O</E><E>Sn</E><E>Zn</E></ELEMENTS><AMOUNT/><AMOUNT_UNIT/><ADDITIVE>0</ADDITIVE></COMPONENT></COMPOSITION><HILL_BASE>In23.3O38Sn1.04Zn</HILL_BASE><HILL_ADDS/><COMBINEDHILL>In23.3O38Sn1.04Zn</COMBINEDHILL><COMBINEDHILL2/><PRECISEHILL>In23.278O37.975Sn1.038Zn</PRECISEHILL><PRECISEHILL2/><ADDITIONMODE/></ITEM><FACTS><FACT VER="2.0" NAME="PR" CITID="-20909"><CHEMSYNTH>1</CHEMSYNTH><STAGE><CONDITIONS>PET substrate; 0.5 W/cm&lt;sup&gt;2&lt;/sup&gt; power density; 1 Pa; argon-oxygen mixture; 0.2 % oxygen partial pressure</CONDITIONS><PROCESSES>RF magnetron sputtering</PROCESSES><STARTINGS><STARTING><ITEM ID="36" VER="1.0" TYPE="glass/ceramic" TITLE="" HASH="cf98ccbb9bbe2dd6634b2c9b6f55beef" HASH2="b30e068bed15b14c060bc99e86edda4e" HASH3="7d064825f94dda3016733ad3d91aaaaa" GHASH="b30e068bed15b14c060bc99e86edda4e"><NAMES><NAME>ITZO</NAME></NAMES><CLASS>ceramic</CLASS><MODIFICATION>bixbyite</MODIFICATION><ATTRIBUTE/><COMPOSITION><COMPONENT><FORMULA>In1.812Sn0.090Zn0.098O2.984</FORMULA><HILL>In1.812O2.984Sn0.09Zn0.098</HILL><ELEMENTS><E>In</E><E>O</E><E>Sn</E><E>Zn</E></ELEMENTS><AMOUNT/><AMOUNT_UNIT/><ADDITIVE>0</ADDITIVE></COMPONENT></COMPOSITION><HILL_BASE>In20.1O33.2SnZn1.09</HILL_BASE><HILL_ADDS/><COMBINEDHILL>In20.1O33.2SnZn1.09</COMBINEDHILL><COMBINEDHILL2/><ADDITIONMODE/></ITEM></STARTING></STARTINGS></STAGE></FACT><FACT NAME="CHAR" VER="2.1" CITID="-20909"><NAME>XRD/X-ray diffraction</NAME><SPECTRUM>1</SPECTRUM><DEP/></FACT><FACT VER="1.0" NAME="GCQUAN" CITID="-20909"><PROPERTY><NAME>carrier concentration, n&lt;sub&gt;i&lt;/sub&gt;</NAME><VAL>5.30E20</VAL><VAL_MIN>530000000000000000000</VAL_MIN><VAL_MAX>530000000000000000000</VAL_MAX><VALUNIT>cm&lt;sup&gt;-3&lt;/sup&gt;</VALUNIT><ATS><AT><AT_NAME>thickness</AT_NAME><AT_VALUE>260</AT_VALUE><AT_UNIT>nm</AT_UNIT></AT></ATS><MISC/></PROPERTY></FACT><FACT VER="1.0" NAME="GCQUAN" CITID="-20909"><PROPERTY><NAME>carrier concentration, n&lt;sub&gt;i&lt;/sub&gt;</NAME><VAL>5.41E20</VAL><VAL_MIN>541000000000000000000</VAL_MIN><VAL_MAX>541000000000000000000</VAL_MAX><VALUNIT>cm&lt;sup&gt;-3&lt;/sup&gt;</VALUNIT><ATS><AT><AT_NAME>thickness</AT_NAME><AT_VALUE>500</AT_VALUE><AT_UNIT>nm</AT_UNIT></AT></ATS><MISC/></PROPERTY></FACT><FACT VER="1.0" NAME="GCQUAN" CITID="-20909"><PROPERTY><NAME>electrical resistivity, &#x3C1;</NAME><VAL>0.000468</VAL><VAL_MIN>0.000468</VAL_MIN><VAL_MAX>0.000468</VAL_MAX><VALUNIT>&#x3A9;&#xB7;cm</VALUNIT><ATS><AT><AT_NAME>thickness</AT_NAME><AT_VALUE>260</AT_VALUE><AT_UNIT>nm</AT_UNIT></AT></ATS><MISC/></PROPERTY></FACT><FACT VER="1.0" NAME="GCQUAN" CITID="-20909"><PROPERTY><NAME>electrical resistivity, &#x3C1;</NAME><VAL>0.000562</VAL><VAL_MIN>0.000562</VAL_MIN><VAL_MAX>0.000562</VAL_MAX><VALUNIT>&#x3A9;&#xB7;cm</VALUNIT><ATS><AT><AT_NAME>thickness</AT_NAME><AT_VALUE>500</AT_VALUE><AT_UNIT>nm</AT_UNIT></AT></ATS><MISC/></PROPERTY></FACT><FACT VER="1.0" NAME="GCQUAN" CITID="-20909"><PROPERTY><NAME>Hall mobility, &#x3BC;</NAME><VAL>25.2</VAL><VAL_MIN>25.2</VAL_MIN><VAL_MAX>25.2</VAL_MAX><VALUNIT>cm&lt;sup&gt;2&lt;/sup&gt;/V&#xB7;s</VALUNIT><ATS><AT><AT_NAME>thickness</AT_NAME><AT_VALUE>260</AT_VALUE><AT_UNIT>nm</AT_UNIT></AT></ATS><MISC/></PROPERTY></FACT><FACT VER="1.0" NAME="GCQUAN" CITID="-20909"><PROPERTY><NAME>Hall mobility, &#x3BC;</NAME><VAL>16.2</VAL><VAL_MIN>16.2</VAL_MIN><VAL_MAX>16.2</VAL_MAX><VALUNIT>cm&lt;sup&gt;2&lt;/sup&gt;/V&#xB7;s</VALUNIT><ATS><AT><AT_NAME>thickness</AT_NAME><AT_VALUE>500</AT_VALUE><AT_UNIT>nm</AT_UNIT></AT></ATS><MISC/></PROPERTY></FACT><FACT VER="1.0" NAME="GCQUAN" CITID="-20909"><PROPERTY><NAME>sheet resistance, R&lt;sub&gt;s&lt;/sub&gt;</NAME><VAL>18.1</VAL><VAL_MIN>18.1</VAL_MIN><VAL_MAX>18.1</VAL_MAX><VALUNIT>&#x3A9;/sq</VALUNIT><ATS><AT><AT_NAME>thickness</AT_NAME><AT_VALUE>260</AT_VALUE><AT_UNIT>nm</AT_UNIT></AT></ATS><MISC/></PROPERTY></FACT><FACT VER="1.0" NAME="GCQUAN" CITID="-20909"><PROPERTY><NAME>sheet resistance, R&lt;sub&gt;s&lt;/sub&gt;</NAME><VAL>14.0</VAL><VAL_MIN>14.0</VAL_MIN><VAL_MAX>14.0</VAL_MAX><VALUNIT>&#x3A9;/sq</VALUNIT><ATS><AT><AT_NAME>thickness</AT_NAME><AT_VALUE>500</AT_VALUE><AT_UNIT>nm</AT_UNIT></AT></ATS><MISC/></PROPERTY></FACT><FACT VER="1.0" NAME="GCQUAN" CITID="-20909"><PROPERTY><NAME>transmittance, T</NAME><VAL>82</VAL><VAL_MIN>82</VAL_MIN><VAL_MAX>82</VAL_MAX><VALUNIT>%</VALUNIT><ATS><AT><AT_NAME>thickness</AT_NAME><AT_VALUE>260</AT_VALUE><AT_UNIT>nm</AT_UNIT></AT></ATS><MISC>vis</MISC></PROPERTY></FACT><FACT VER="1.0" NAME="GCQUAN" CITID="-20909"><PROPERTY><NAME>transmittance, T</NAME><VAL>80</VAL><VAL_MIN>80</VAL_MIN><VAL_MAX>80</VAL_MAX><VALUNIT>%</VALUNIT><ATS><AT><AT_NAME>thickness</AT_NAME><AT_VALUE>500</AT_VALUE><AT_UNIT>nm</AT_UNIT></AT></ATS><MISC>vis</MISC></PROPERTY></FACT><FACT VER="2.0" NAME="PLOT" CITID="-20909"><SPECTRUM_NAME>Optical transmission spectrum</SPECTRUM_NAME><PLOT_TYPE>linear</PLOT_TYPE><Y_NAME>transmittance, T</Y_NAME><Y_UNITS>%</Y_UNITS><Y_SCALE/><X_NAME>wavelength</X_NAME><X_UNITS>nm</X_UNITS><X_SCALE/><ATS><AT><AT_NAME>power density</AT_NAME><AT_VALUE>0.5</AT_VALUE><AT_UNIT>W/cm&lt;sup&gt;2&lt;/sup&gt;</AT_UNIT></AT><AT><AT_NAME>thickness</AT_NAME><AT_VALUE>260</AT_VALUE><AT_UNIT>nm</AT_UNIT></AT><AT><AT_NAME>gas partial pressure</AT_NAME><AT_VALUE>0.2</AT_VALUE><AT_UNIT>%</AT_UNIT></AT></ATS><MISC>gas: oxygen</MISC><DATA>[["321","1.21"],["334","2.59"],["354","10.7"],["370","22.6"],["380","33.3"],["393","42.0"],["402","50.8"],["409","58.2"],["415","61.3"],["441","62.5"],["447","63.9"],["460","67.4"],["467","70.3"],["472","71.4"],["478","73.4"],["482","74.8"],["489","76.6"],["497","78.3"],["508","78.7"],["519","77.8"],["529","76.3"],["538","74.7"],["549","73.0"],["560","71.8"],["571","70.8"],["581","70.6"],["592","70.8"],["603","71.4"],["614","72.6"],["625","73.8"],["636","75.3"],["646","76.8"],["657","78.4"],["668","79.4"],["679","80.6"],["690","81.3"],["701","81.7"],["711","82.0"],["722","81.9"],["733","81.5"],["744","81.2"],["755","80.5"],["766","79.9"],["777","79.3"],["788","78.6"],["798","78.2"],["895","76.1"],["933","76.2"],["972","76.6"],["1010","76.6"],["1050","76.7"],["1070","76.2"],["1090","76.7"],["1110","75.6"],["1140","74.9"],["1160","75.3"],["1170","73.9"],["1190","74.7"],["1210","73.2"],["1230","73.7"],["1250","72.8"],["1260","71.7"],["1290","71.3"],["1300","72.1"],["1320","70.8"],["1350","70.5"],["1360","68.7"],["1380","67.7"],["1390","69.4"],["1440","66.3"],["1450","67.4"],["1470","65.8"],["1500","64.9"],["1510","66.0"],["1540","64.7"],["1550","63.6"],["1570","61.8"],["1590","62.9"],["1620","60.6"],["1620","60.8"],["1630","58.3"],["1640","56.7"],["1650","55.0"],["1650","53.3"],["1660","51.3"],["1680","53.2"],["1690","55.0"],["1720","53.5"],["1730","52.5"],["1740","51.3"],["1770","50.0"],["1800","48.6"],["1810","47.6"],["1820","46.4"],["1840","45.3"],["1850","44.0"],["1870","42.8"],["1880","41.3"],["1890","40.0"],["1910","38.7"],["1920","37.5"],["1940","37.1"],["1950","35.5"],["1970","34.0"],["1970","35.6"],["1990","32.7"],["2000","34.2"],["2020","31.3"],["2040","29.4"],["2040","30.9"],["2060","28.3"],["2070","27.1"],["2090","25.8"],["2100","24.5"],["2100","25.7"],["2110","23.1"],["2130","21.6"],["2150","20.0"],["2160","21.0"],["2180","19.5"],["2210","18.5"],["2210","19.7"],["2210","17.1"],["2230","15.5"],["2230","14.0"],["2260","14.5"],["2270","13.3"],["2310","11.8"],["2310","10.3"],["2310","13.1"],["2350","10.9"],["2360","11.7"],["2390","10.5"],["2390","11.7"],["2420","10.0"],["2430","9.05"],["2430","7.51"],["2440","5.79"],["2450","5.41"],["2460","8.34"],["2460","9.36"],["2470","10.6"],["2500","9.69"]]</DATA></FACT><FACT VER="2.0" NAME="PLOT" CITID="-20909"><SPECTRUM_NAME>Optical transmission spectrum</SPECTRUM_NAME><PLOT_TYPE>linear</PLOT_TYPE><Y_NAME>transmittance, T</Y_NAME><Y_UNITS>%</Y_UNITS><Y_SCALE/><X_NAME>wavelength</X_NAME><X_UNITS>nm</X_UNITS><X_SCALE/><ATS><AT><AT_NAME>power density</AT_NAME><AT_VALUE>0.5</AT_VALUE><AT_UNIT>W/cm&lt;sup&gt;2&lt;/sup&gt;</AT_UNIT></AT><AT><AT_NAME>thickness</AT_NAME><AT_VALUE>500</AT_VALUE><AT_UNIT>nm</AT_UNIT></AT><AT><AT_NAME>gas partial pressure</AT_NAME><AT_VALUE>0.2</AT_VALUE><AT_UNIT>%</AT_UNIT></AT></ATS><MISC>gas: oxygen</MISC><DATA>[["321","0.864"],["334","2.25"],["346","6.91"],["357","12.6"],["368","21.2"],["375","29.0"],["388","38.2"],["401","48.0"],["407","54.8"],["414","60.8"],["425","61.8"],["428","63.6"],["431","66.2"],["435","68.4"],["438","68.2"],["441","66.5"],["447","64.6"],["460","63.6"],["470","64.4"],["473","65.6"],["480","68.0"],["484","69.6"],["489","72.5"],["496","75.1"],["503","77.1"],["508","77.3"],["514","76.7"],["523","74.6"],["527","72.9"],["533","71.5"],["541","69.6"],["551","68.4"],["557","68.2"],["563","68.9"],["572","70.7"],["578","71.8"],["584","73.4"],["590","75.4"],["597","77.0"],["605","78.6"],["614","79.7"],["618","79.9"],["624","79.6"],["634","78.9"],["644","77.0"],["653","75.3"],["663","73.4"],["674","72.0"],["684","71.0"],["695","70.6"],["706","70.7"],["717","71.5"],["730","72.7"],["740","74.0"],["750","75.3"],["761","76.7"],["772","77.9"],["783","78.7"],["791","79.0"],["798","79.1"],["850","77.0"],["875","75.4"],["898","74.0"],["922","72.9"],["948","72.2"],["980","72.3"],["1010","72.9"],["1050","73.8"],["1070","73.7"],["1080","74.1"],["1120","74.3"],["1150","74.4"],["1170","72.9"],["1200","73.4"],["1220","72.0"],["1250","72.0"],["1270","70.6"],["1290","71.4"],["1310","70.2"],["1330","69.2"],["1340","70.2"],["1370","67.9"],["1390","68.5"],["1410","67.5"],["1430","65.9"],["1450","66.6"],["1470","65.4"],["1490","64.1"],["1510","62.9"],["1540","61.3"],["1550","60.1"],["1570","58.4"],["1590","57.1"],["1610","55.9"],["1620","54.2"],["1620","52.7"],["1630","51.9"],["1630","50.3"],["1640","48.8"],["1640","47.3"],["1650","45.6"],["1660","47.8"],["1680","48.6"],["1700","46.7"],["1720","45.5"],["1730","43.8"],["1750","42.4"],["1780","41.2"],["1790","40.1"],["1800","38.9"],["1820","38.2"],["1830","37.2"],["1840","35.8"],["1860","34.8"],["1870","33.8"],["1890","32.3"],["1910","31.0"],["1930","29.8"],["1940","28.8"],["1960","27.4"],["1980","26.1"],["1990","28.1"],["2010","26.3"],["2040","24.6"],["2060","23.2"],["2080","21.7"],["2100","20.3"],["2120","18.6"],["2130","16.8"],["2150","18.2"],["2160","17.3"],["2180","18.0"],["2200","16.5"],["2210","15.1"],["2230","13.7"],["2250","12.7"],["2270","13.0"],["2290","11.5"],["2320","11.2"],["2340","10.2"],["2380","10.2"],["2410","9.96"],["2430","8.11"],["2440","5.53"],["2450","7.28"],["2460","9.24"],["2480","8.68"],["2500","9.69"]]</DATA></FACT><FACT VER="2.0" NAME="PLOT" CITID="-20909"><SPECTRUM_NAME>Optical reflection spectrum</SPECTRUM_NAME><PLOT_TYPE>linear</PLOT_TYPE><Y_NAME>reflectance</Y_NAME><Y_UNITS>%</Y_UNITS><Y_SCALE/><X_NAME>wavelength</X_NAME><X_UNITS>nm</X_UNITS><X_SCALE/><ATS/><MISC/><DATA>[["1330","6.93"],["1440","4.26"],["1560","2.46"],["1690","2.53"],["1800","6.01"],["1850","9.36"],["1910","12.3"],["1960","16.5"],["2030","20.2"],["2120","23.8"],["2170","26.8"],["2230","29.3"],["2310","32.4"],["2450","37.1"],["2540","40.3"],["2650","43.9"],["2770","47.5"],["2870","50.0"],["2990","52.8"],["3090","55.0"],["3290","58.8"],["3460","61.9"],["3680","65.5"],["3860","68.2"],["4080","70.6"],["4270","72.4"],["4480","74.3"],["4660","75.9"],["4870","77.3"],["5090","78.0"],["5290","78.9"],["5470","79.5"],["5680","80.3"],["5870","80.9"],["6090","81.7"],["6280","81.8"],["6500","82.4"],["6720","82.5"],["6950","83.1"],["7170","83.5"],["7360","83.7"],["7620","83.9"],["7890","84.7"],["8090","84.9"],["8300","84.9"],["8510","85.1"],["8710","85.4"],["8920","85.9"],["9100","86.0"],["9450","86.2"],["9690","86.2"],["9930","86.2"],["10200","86.2"],["10400","86.2"],["10600","86.5"],["10900","86.5"],["11000","86.4"],["11200","86.5"],["11400","86.7"],["11700","87.0"],["11900","87.1"]]</DATA></FACT><FACT VER="2.0" NAME="PLOT" CITID="-20909"><PLOT_TYPE>scatter</PLOT_TYPE><Y_NAME>electrical resistivity, &#x3C1;</Y_NAME><Y_UNITS>&#x3A9;&#xB7;cm</Y_UNITS><Y_SCALE/><X_NAME>temperature</X_NAME><X_UNITS>K</X_UNITS><X_SCALE/><ATS><AT><AT_NAME>thickness</AT_NAME><AT_VALUE>260</AT_VALUE><AT_UNIT>nm</AT_UNIT></AT></ATS><MISC/><DATA>[["6.78","0.000434"],["14.4","0.000428"],["21.5","0.000428"],["29.2","0.000429"],["35.6","0.000429"],["43.1","0.000429"],["50.4","0.000429"],["57.3","0.000429"],["64.8","0.000427"],["71.6","0.000428"],["78.9","0.000428"],["85.7","0.000427"],["92.4","0.000429"],["99.7","0.000430"],["107","0.000430"],["114","0.000431"],["121","0.000432"],["128","0.000433"],["137","0.000435"],["144","0.000435"],["150","0.000436"],["156","0.000436"],["166","0.000439"],["174","0.000441"],["181","0.000441"],["188","0.000443"],["196","0.000444"],["202","0.000446"],["210","0.000448"],["219","0.000450"],["225","0.000452"],["233","0.000454"],["239","0.000455"],["245","0.000456"],["254","0.000461"],["262","0.000463"],["268","0.000467"]]</DATA></FACT></FACTS></CERAMIC></CERAMICS></ROOT>
