Repository: dalerxli/transmission

# trasmittance
find refractive index from transmittance

File: data/P20995.4.xml (part 2 of 5)
<?xml version="1.0"?>
<ATTRIBUTE/><COMPOSITION><COMPONENT><FORMULA>SiO2</FORMULA><HILL>O2Si</HILL><ELEMENTS><E>O</E><E>Si</E></ELEMENTS><AMOUNT>65.82</AMOUNT><AMOUNT_UNIT>mol%</AMOUNT_UNIT><ADDITIVE>0</ADDITIVE></COMPONENT><COMPONENT><FORMULA>Al2O3</FORMULA><HILL>Al2O3</HILL><ELEMENTS><E>Al</E><E>O</E></ELEMENTS><AMOUNT>14.33</AMOUNT><AMOUNT_UNIT>mol%</AMOUNT_UNIT><ADDITIVE>0</ADDITIVE></COMPONENT><COMPONENT><FORMULA>Na2O</FORMULA><HILL>Na2O</HILL><ELEMENTS><E>Na</E><E>O</E></ELEMENTS><AMOUNT>14.86</AMOUNT><AMOUNT_UNIT>mol%</AMOUNT_UNIT><ADDITIVE>0</ADDITIVE></COMPONENT><COMPONENT><FORMULA>P2O5</FORMULA><HILL>O5P2</HILL><ELEMENTS><E>O</E><E>P</E></ELEMENTS><AMOUNT>4.9</AMOUNT><AMOUNT_UNIT>mol%</AMOUNT_UNIT><ADDITIVE>0</ADDITIVE></COMPONENT></COMPOSITION><HILL_BASE>Al2.92Na3.03O21.8PSi6.72</HILL_BASE><HILL_ADDS/><COMBINEDHILL>Al2.92Na3.03O21.8PSi6.72</COMBINEDHILL><COMBINEDHILL2/><PRECISEHILL>Al2.9245Na3.0327O21.836PSi6.7163</PRECISEHILL><PRECISEHILL2/><ADDITIONMODE/></ITEM><FACTS><FACT VER="1.0" NAME="GCQUAN" CITID="-20995"><PROPERTY><NAME>annealing point</NAME><VAL>701</VAL><VAL_MIN>701</VAL_MIN><VAL_MAX>701</VAL_MAX><VALUNIT>&#xB0;C</VALUNIT><MISC/></PROPERTY></FACT><FACT VER="1.0" NAME="GCQUAN" CITID="-20995"><PROPERTY><NAME>density, &#x3C1;</NAME><VAL>2.382</VAL><VAL_MIN>2.382</VAL_MIN><VAL_MAX>2.382</VAL_MAX><VALUNIT>g/cm&lt;sup&gt;3&lt;/sup&gt;</VALUNIT><MISC/></PROPERTY></FACT><FACT VER="1.0" NAME="GCQUAN" CITID="-20995"><PROPERTY><NAME>linear thermal expansion coefficient, &#x3B1;&lt;sub&gt;L&lt;/sub&gt;</NAME><VAL>78.8E-7</VAL><VAL_MIN>0.00000788</VAL_MIN><VAL_MAX>0.00000788</VAL_MAX><VALUNIT>&#xB0;C&lt;sup&gt;-1&lt;/sup&gt;</VALUNIT><ATS><AT><AT_NAME>temperature</AT_NAME><AT_VALUE>~ 20 - 300</AT_VALUE><AT_UNIT>&#xB0;C</AT_UNIT></AT></ATS><MISC/></PROPERTY></FACT><FACT VER="1.0" NAME="GCQUAN" CITID="-20995"><PROPERTY><NAME>Poisson&apos;s ratio</NAME><VAL>0.231</VAL><VAL_MIN>0.231</VAL_MIN><VAL_MAX>0.231</VAL_MAX><VALUNIT/><MISC/></PROPERTY></FACT><FACT VER="1.0" NAME="GCQUAN" CITID="-20995"><PROPERTY><NAME>refractive index, n</NAME><VAL>1.4872</VAL><VAL_MIN>1.4872</VAL_MIN><VAL_MAX>1.4872</VAL_MAX><VALUNIT/><ATS><AT><AT_NAME>wavelength</AT_NAME><AT_VALUE>589.3</AT_VALUE><AT_UNIT>nm</AT_UNIT></AT></ATS><MISC/></PROPERTY></FACT><FACT VER="1.0" NAME="GCQUAN" CITID="-20995"><PROPERTY><NAME>shear modulus, G</NAME><VAL>3.864E6</VAL><VAL_MIN>3864000</VAL_MIN><VAL_MAX>3864000</VAL_MAX><VALUNIT>psi</VALUNIT><MISC/></PROPERTY></FACT><FACT VER="1.0" NAME="GCQUAN" CITID="-20995"><PROPERTY><NAME>softening point</NAME><VAL>992.1</VAL><VAL_MIN>992.1</VAL_MIN><VAL_MAX>992.1</VAL_MAX><VALUNIT>&#xB0;C</VALUNIT><MISC/></PROPERTY></FACT><FACT VER="1.0" NAME="GCQUAN" CITID="-20995"><PROPERTY><NAME>strain point</NAME><VAL>641.2</VAL><VAL_MIN>641.2</VAL_MIN><VAL_MAX>641.2</VAL_MAX><VALUNIT>&#xB0;C</VALUNIT><MISC/></PROPERTY></FACT><FACT VER="1.0" NAME="GCQUAN" CITID="-20995"><PROPERTY><NAME>Young&apos;s modulus, E</NAME><VAL>9.514E6</VAL><VAL_MIN>9514000</VAL_MIN><VAL_MAX>9514000</VAL_MAX><VALUNIT>psi</VALUNIT><MISC/></PROPERTY></FACT></FACTS></CERAMIC><CERAMIC><ITEM ID="46" VER="1.0" TYPE="glass/ceramic" HASH="19e7336fdd8bc09755b162e1a80e9130" HASH3="25a349b74cb3533b29dbecf20836dd1a" GHASH="f92126c069da1007390f06c6e9e5702a"><LABEL>10</LABEL><CLASS>glass</CLASS><MODIFICATION/><ATTRIBUTE/><COMPOSITION><COMPONENT><FORMULA>SiO2</FORMULA><HILL>O2Si</HILL><ELEMENTS><E>O</E><E>Si</E></ELEMENTS><AMOUNT>62.08</AMOUNT><AMOUNT_UNIT>mol%</AMOUNT_UNIT><ADDITIVE>0</ADDITIVE></COMPONENT><COMPONENT><FORMULA>Al2O3</FORMULA><HILL>Al2O3</HILL><ELEMENTS><E>Al</E><E>O</E></ELEMENTS><AMOUNT>14.87</AMOUNT><AMOUNT_UNIT>mol%</AMOUNT_UNIT><ADDITIVE>0</ADDITIVE></COMPONENT><COMPONENT><FORMULA>Na2O</FORMULA><HILL>Na2O</HILL><ELEMENTS><E>Na</E><E>O</E></ELEMENTS><AMOUNT>14.97</AMOUNT><AMOUNT_UNIT>mol%</AMOUNT_UNIT><ADDITIVE>0</ADDITIVE></COMPONENT><COMPONENT><FORMULA>Fe2O3</FORMULA><HILL>Fe2O3</HILL><ELEMENTS><E>Fe</E><E>O</E></ELEMENTS><AMOUNT>0.01</AMOUNT><AMOUNT_UNIT>mol%</AMOUNT_UNIT><ADDITIVE>0</ADDITIVE></COMPONENT><COMPONENT><FORMULA>V2O5</FORMULA><HILL>O5V2</HILL><ELEMENTS><E>O</E><E>V</E></ELEMENTS><AMOUNT>4.97</AMOUNT><AMOUNT_UNIT>mol%</AMOUNT_UNIT><ADDITIVE>0</ADDITIVE></COMPONENT><COMPONENT><FORMULA>P2O5</FORMULA><HILL>O5P2</HILL><ELEMENTS><E>O</E><E>P</E></ELEMENTS><AMOUNT>3.06</AMOUNT><AMOUNT_UNIT>mol%</AMOUNT_UNIT><ADDITIVE>0</ADDITIVE></COMPONENT></COMPOSITION><HILL_BASE>Al1490FeNa1500O11200P306Si3100V497</HILL_BASE><HILL_ADDS/><COMBINEDHILL>Al1490FeNa1500O11200P306Si3100V497</COMBINEDHILL><COMBINEDHILL2/><PRECISEHILL>Al1487FeNa1497O11196P306Si3104V497</PRECISEHILL><PRECISEHILL2/><ADDITIONMODE/></ITEM><FACTS><FACT VER="1.0" NAME="GCQUAN" CITID="-20995"><PROPERTY><NAME>annealing point</NAME><VAL>586.8</VAL><VAL_MIN>586.8</VAL_MIN><VAL_MAX>586.8</VAL_MAX><VALUNIT>&#xB0;C</VALUNIT><MISC/></PROPERTY></FACT><FACT VER="1.0" NAME="GCQUAN" CITID="-20995"><PROPERTY><NAME>liquidus temperature</NAME><VAL>975</VAL><VAL_MIN>975</VAL_MIN><VAL_MAX>975</VAL_MAX><VALUNIT>&#xB0;C</VALUNIT><MISC/></PROPERTY></FACT><FACT VER="1.0" NAME="GCQUAN" CITID="-20995"><PROPERTY><NAME>Poisson&apos;s ratio</NAME><VAL>0.228</VAL><VAL_MIN>0.228</VAL_MIN><VAL_MAX>0.228</VAL_MAX><VALUNIT/><MISC/></PROPERTY></FACT><FACT VER="1.0" NAME="GCQUAN" CITID="-20995"><PROPERTY><NAME>shear modulus, G</NAME><VAL>3.677E6</VAL><VAL_MIN>3677000</VAL_MIN><VAL_MAX>3677000</VAL_MAX><VALUNIT>psi</VALUNIT><MISC/></PROPERTY></FACT><FACT VER="1.0" NAME="GCQUAN" CITID="-20995"><PROPERTY><NAME>softening point</NAME><VAL>825.1</VAL><VAL_MIN>825.1</VAL_MIN><VAL_MAX>825.1</VAL_MAX><VALUNIT>&#xB0;C</VALUNIT><MISC/></PROPERTY></FACT><FACT VER="1.0" NAME="GCQUAN" CITID="-20995"><PROPERTY><NAME>strain point</NAME><VAL>531.2</VAL><VAL_MIN>531.2</VAL_MIN><VAL_MAX>531.2</VAL_MAX><VALUNIT>&#xB0;C</VALUNIT><MISC/></PROPERTY></FACT><FACT VER="1.0" NAME="GCQUAN" CITID="-20995"><PROPERTY><NAME>Young&apos;s modulus, E</NAME><VAL>9.031E6</VAL><VAL_MIN>9031000</VAL_MIN><VAL_MAX>9031000</VAL_MAX><VALUNIT>psi</VALUNIT><MISC/></PROPERTY></FACT><FACT NAME="CHAR" VER="2.1" CITID="-20995"><NAME>XRD/X-ray diffraction</NAME><SPECTRUM>1</SPECTRUM><DEP/></FACT></FACTS></CERAMIC><CERAMIC><ITEM ID="50" VER="1.0" TYPE="glass/ceramic" TITLE="" HASH="d60ffe6a9361ea698b571be825db0bd3" HASH3="8992a925ee005b4b37c72c0fac24b14a" GHASH="55b0550ad7301d4cd3906d70d27be1ae"><LABEL>9</LABEL><CLASS>glass</CLASS><MODIFICATION/><ATTRIBUTE>chemically tempered</ATTRIBUTE><COMPOSITION><COMPONENT><FORMULA>SiO2</FORMULA><HILL>O2Si</HILL><ELEMENTS><E>O</E><E>Si</E></ELEMENTS><AMOUNT>65.82</AMOUNT><AMOUNT_UNIT>mol%</AMOUNT_UNIT><ADDITIVE>0</ADDITIVE></COMPONENT><COMPONENT><FORMULA>Al2O3</FORMULA><HILL>Al2O3</HILL><ELEMENTS><E>Al</E><E>O</E></ELEMENTS><AMOUNT>14.33</AMOUNT><AMOUNT_UNIT>mol%</AMOUNT_UNIT><ADDITIVE>0</ADDITIVE></COMPONENT><COMPONENT><FORMULA>Na2O</FORMULA><HILL>Na2O</HILL><ELEMENTS><E>Na</E><E>O</E></ELEMENTS><AMOUNT>14.86</AMOUNT><AMOUNT_UNIT>mol%</AMOUNT_UNIT><ADDITIVE>0</ADDITIVE></COMPONENT><COMPONENT><FORMULA>P2O5</FORMULA><HILL>O5P2</HILL><ELEMENTS><E>O</E><E>P</E></ELEMENTS><AMOUNT>4.9</AMOUNT><AMOUNT_UNIT>mol%</AMOUNT_UNIT><ADDITIVE>0</ADDITIVE></COMPONENT></COMPOSITION><HILL_BASE>Al2.92Na3.03O21.8PSi6.72</HILL_BASE><HILL_ADDS/><COMBINEDHILL>Al2.92Na3.03O21.8PSi6.72</COMBINEDHILL><COMBINEDHILL2/><PRECISEHILL>Al2.9245Na3.0327O21.836PSi6.7163</PRECISEHILL><PRECISEHILL2/><ADDITIONMODE/></ITEM><FACTS><FACT VER="1.0" NAME="GCQUAN" CITID="-20995"><PROPERTY><NAME>compressive strength, &#x3C3;</NAME><VAL>760</VAL><VAL_MIN>760</VAL_MIN><VAL_MAX>760</VAL_MAX><VALUNIT>MPa</VALUNIT><ATS><AT><AT_NAME>treatment time</AT_NAME><AT_VALUE>2</AT_VALUE><AT_UNIT>h</AT_UNIT></AT></ATS><MISC/></PROPERTY></FACT><FACT VER="1.0" NAME="GCQUAN" CITID="-20995"><PROPERTY><NAME>compressive strength, &#x3C3;</NAME><VAL>731</VAL><VAL_MIN>731</VAL_MIN><VAL_MAX>731</VAL_MAX><VALUNIT>MPa</VALUNIT><ATS><AT><AT_NAME>treatment time</AT_NAME><AT_VALUE>4</AT_VALUE><AT_UNIT>h</AT_UNIT></AT></ATS><MISC/></PROPERTY></FACT><FACT VER="1.0" NAME="GCQUAN" CITID="-20995"><PROPERTY><NAME>compressive strength, &#x3C3;</NAME><VAL>723</VAL><VAL_MIN>723</VAL_MIN><VAL_MAX>723</VAL_MAX><VALUNIT>MPa</VALUNIT><ATS><AT><AT_NAME>treatment time</AT_NAME><AT_VALUE>6</AT_VALUE><AT_UNIT>h</AT_UNIT></AT></ATS><MISC/></PROPERTY></FACT><FACT VER="2.1" NAME="QUAL" CITID="-20995"><PROPERTY><MEASURED>2</MEASURED><NAME>compression stress layer thickness</NAME><DEP>treatment time</DEP><NEG>0</NEG></PROPERTY></FACT><FACT VER="2.0" NAME="PR" CITID="-20995"><CHEMSYNTH>1</CHEMSYNTH><STAGE><CONDITIONS>761 &#xB0;C</CONDITIONS><PROCESSES>fictivation</PROCESSES><STARTINGS><STARTING><ITEM ID="43" VER="1.0" TYPE="glass/ceramic" HASH="a4befda813c8ac033253bb919c2f2558" HASH3="3c4f3af3eeffd9ba828d8dab52817243" GHASH="55b0550ad7301d4cd3906d70d27be1ae"><LABEL>9</LABEL><CLASS>glass</CLASS><MODIFICATION/><ATTRIBUTE/><COMPOSITION><COMPONENT><FORMULA>SiO2</FORMULA><HILL>O2Si</HILL><ELEMENTS><E>O</E><E>Si</E></ELEMENTS><AMOUNT>65.82</AMOUNT><AMOUNT_UNIT>mol%</AMOUNT_UNIT><ADDITIVE>0</ADDITIVE></COMPONENT><COMPONENT><FORMULA>Al2O3</FORMULA><HILL>Al2O3</HILL><ELEMENTS><E>Al</E><E>O</E></ELEMENTS><AMOUNT>14.33</AMOUNT><AMOUNT_UNIT>mol%</AMOUNT_UNIT><ADDITIVE>0</ADDITIVE></COMPONENT><COMPONENT><FORMULA>Na2O</FORMULA><HILL>Na2O</HILL><ELEMENTS><E>Na</E><E>O</E></ELEMENTS><AMOUNT>14.86</AMOUNT><AMOUNT_UNIT>mol%</AMOUNT_UNIT><ADDITIVE>0</ADDITIVE></COMPONENT><COMPONENT><FORMULA>P2O5</FORMULA><HILL>O5P2</HILL><ELEMENTS><E>O</E><E>P</E></ELEMENTS><AMOUNT>4.9</AMOUNT><AMOUNT_UNIT>mol%</AMOUNT_UNIT><ADDITIVE>0</ADDITIVE></COMPONENT></COMPOSITION><HILL_BASE>Al2.92Na3.03O21.8PSi6.72</HILL_BASE><HILL_ADDS/><COMBINEDHILL>Al2.92Na3.03O21.8PSi6.72</COMBINEDHILL><COMBINEDHILL2/><PRECISEHILL>Al2.9245Na3.0327O21.836PSi6.7163</PRECISEHILL><PRECISEHILL2/><ADDITIONMODE/></ITEM></STARTING></STARTINGS></STAGE><STAGE><CONDITIONS>molten KNO&lt;sub&gt;3&lt;/sub&gt;; 410 &#xB0;C; 2-6 h</CONDITIONS><PROCESSES>chemical tempering</PROCESSES></STAGE></FACT></FACTS></CERAMIC><CERAMIC><ITEM ID="54" VER="1.0" TYPE="glass/ceramic" HASH="38a901d39639fb5c0e74b4a80bfb74a7" HASH3="ed924692e37f323868b330c60af4b9e7" GHASH="c5cf06f73de7bf3644bafb421d6f8fe7"><LABEL>11</LABEL><CLASS>glass</CLASS><MODIFICATION/><ATTRIBUTE/><COMPOSITION><COMPONENT><FORMULA>SiO2</FORMULA><HILL>O2Si</HILL><ELEMENTS><E>O</E><E>Si</E></ELEMENTS><AMOUNT>60.02</AMOUNT><AMOUNT_UNIT>mol%</AMOUNT_UNIT><ADDITIVE>0</ADDITIVE></COMPONENT><COMPONENT><FORMULA>Al2O3</FORMULA><HILL>Al2O3</HILL><ELEMENTS><E>Al</E><E>O</E></ELEMENTS><AMOUNT>14.79</AMOUNT><AMOUNT_UNIT>mol%</AMOUNT_UNIT><ADDITIVE>0</ADDITIVE></COMPONENT><COMPONENT><FORMULA>Na2O</FORMULA><HILL>Na2O</HILL><ELEMENTS><E>Na</E><E>O</E></ELEMENTS><AMOUNT>15.00</AMOUNT><AMOUNT_UNIT>mol%</AMOUNT_UNIT><ADDITIVE>0</ADDITIVE></COMPONENT><COMPONENT><FORMULA>Fe2O3</FORMULA><HILL>Fe2O3</HILL><ELEMENTS><E>Fe</E><E>O</E></ELEMENTS><AMOUNT>0.01</AMOUNT><AMOUNT_UNIT>mol%</AMOUNT_UNIT><ADDITIVE>0</ADDITIVE></COMPONENT><COMPONENT><FORMULA>V2O5</FORMULA><HILL>O5V2</HILL><ELEMENTS><E>O</E><E>V</E></ELEMENTS><AMOUNT>4.99</AMOUNT><AMOUNT_UNIT>mol%</AMOUNT_UNIT><ADDITIVE>0</ADDITIVE></COMPONENT><COMPONENT><FORMULA>P2O5</FORMULA><HILL>O5P2</HILL><ELEMENTS><E>O</E><E>P</E></ELEMENTS><AMOUNT>5.14</AMOUNT><AMOUNT_UNIT>mol%</AMOUNT_UNIT><ADDITIVE>0</ADDITIVE></COMPONENT></COMPOSITION><HILL_BASE>Al1480FeNa1500O11500P514Si3000V499</HILL_BASE><HILL_ADDS/><COMBINEDHILL>Al1480FeNa1500O11500P514Si3000V499</COMBINEDHILL><COMBINEDHILL2/><PRECISEHILL>Al1479FeNa1500O11505P514Si3001V499</PRECISEHILL><PRECISEHILL2/><ADDITIONMODE/></ITEM><FACTS><FACT VER="1.0" NAME="GCQUAN" CITID="-20995"><PROPERTY><NAME>annealing point</NAME><VAL>563.6</VAL><VAL_MIN>563.6</VAL_MIN><VAL_MAX>563.6</VAL_MAX><VALUNIT>&#xB0;C</VALUNIT><MISC/></PROPERTY></FACT><FACT VER="1.0" NAME="GCQUAN" CITID="-20995"><PROPERTY><NAME>liquidus temperature</NAME><VAL>950</VAL><VAL_MIN>950</VAL_MIN><VAL_MAX>950</VAL_MAX><VALUNIT>&#xB0;C</VALUNIT><MISC/></PROPERTY></FACT><FACT VER="1.0" NAME="GCQUAN" CITID="-20995"><PROPERTY><NAME>Poisson&apos;s ratio</NAME><VAL>0.265</VAL><VAL_MIN>0.265</VAL_MIN><VAL_MAX>0.265</VAL_MAX><VALUNIT/><MISC/></PROPERTY></FACT><FACT VER="1.0" NAME="GCQUAN" CITID="-20995"><PROPERTY><NAME>shear modulus, G</NAME><VAL>3.578E6</VAL><VAL_MIN>3578000</VAL_MIN><VAL_MAX>3578000</VAL_MAX><VALUNIT>psi</VALUNIT><MISC/></PROPERTY></FACT><FACT VER="1.0" NAME="GCQUAN" CITID="-20995"><PROPERTY><NAME>softening point</NAME><VAL>819.4</VAL><VAL_MIN>819.4</VAL_MIN><VAL_MAX>819.4</VAL_MAX><VALUNIT>&#xB0;C</VALUNIT><MISC/></PROPERTY></FACT><FACT VER="1.0" NAME="GCQUAN" CITID="-20995"><PROPERTY><NAME>strain point</NAME><VAL>508.7</VAL><VAL_MIN>508.7</VAL_MIN><VAL_MAX>508.7</VAL_MAX><VALUNIT>&#xB0;C</VALUNIT><MISC/></PROPERTY></FACT><FACT VER="1.0" NAME="GCQUAN" CITID="-20995"><PROPERTY><NAME>Young&apos;s modulus, E</NAME><VAL>9.049E6</VAL><VAL_MIN>9049000</VAL_MIN><VAL_MAX>9049000</VAL_MAX><VALUNIT>psi</VALUNIT><MISC/></PROPERTY></FACT><FACT VER="2.1" NAME="QUAL" CITID="-20995"><PROPERTY><MEASURED>2</MEASURED><NAME>CIE color parameters</NAME><DEP/><NEG>0</NEG></PROPERTY></FACT></FACTS></CERAMIC><CERAMIC><ITEM ID="57" VER="1.0" TYPE="glass/ceramic" HASH="afc4bf66f8375d3b719a69bdea38192c" HASH3="37d6c8984760e34f63971e62c73fa1a0" GHASH="25a5e16f84e28336fe37ae3421b64145"><LABEL>12</LABEL><CLASS>glass</CLASS><MODIFICATION/><ATTRIBUTE/><COMPOSITION><COMPONENT><FORMULA>SiO2</FORMULA><HILL>O2Si</HILL><ELEMENTS><E>O</E><E>Si</E></ELEMENTS><AMOUNT>57.15</AMOUNT><AMOUNT_UNIT>mol%</AMOUNT_UNIT><ADDITIVE>0</ADDITIVE></COMPONENT><COMPONENT><FORMULA>Al2O3</FORMULA><HILL>Al2O3</HILL><ELEMENTS><E>Al</E><E>O</E></ELEMENTS><AMOUNT>14.81</AMOUNT><AMOUNT_UNIT>mol%</AMOUNT_UNIT><ADDITIVE>0</ADDITIVE></COMPONENT><COMPONENT><FORMULA>Na2O</FORMULA><HILL>Na2O</HILL><ELEMENTS><E>Na</E><E>O</E></ELEMENTS><AMOUNT>14.91</AMOUNT><AMOUNT_UNIT>mol%</AMOUNT_UNIT><ADDITIVE>0</ADDITIVE></COMPONENT><COMPONENT><FORMULA>Fe2O3</FORMULA><HILL>Fe2O3</HILL><ELEMENTS><E>Fe</E><E>O</E></ELEMENTS><AMOUNT>0.01</AMOUNT><AMOUNT_UNIT>mol%</AMOUNT_UNIT><ADDITIVE>0</ADDITIVE></COMPONENT><COMPONENT><FORMULA>V2O5</FORMULA><HILL>O5V2</HILL><ELEMENTS><E>O</E><E>V</E></ELEMENTS><AMOUNT>5.02</AMOUNT><AMOUNT_UNIT>mol%</AMOUNT_UNIT><ADDITIVE>0</ADDITIVE></COMPONENT><COMPONENT><FORMULA>P2O5</FORMULA><HILL>O5P2</HILL><ELEMENTS><E>O</E><E>P</E></ELEMENTS><AMOUNT>8.06</AMOUNT><AMOUNT_UNIT>mol%</AMOUNT_UNIT><ADDITIVE>0</ADDITIVE></COMPONENT></COMPOSITION><HILL_BASE>Al1480FeNa1490O12000P806Si2860V502</HILL_BASE><HILL_ADDS/><COMBINEDHILL>Al1480FeNa1490O12000P806Si2860V502</COMBINEDHILL><COMBINEDHILL2/><PRECISEHILL>Al1481FeNa1491O11954P806Si2857.5V502</PRECISEHILL><PRECISEHILL2/><ADDITIONMODE/></ITEM><FACTS><FACT VER="1.0" NAME="GCQUAN" CITID="-20995"><PROPERTY><NAME>annealing point</NAME><VAL>526</VAL><VAL_MIN>526</VAL_MIN><VAL_MAX>526</VAL_MAX><VALUNIT>&#xB0;C</VALUNIT><MISC/></PROPERTY></FACT><FACT VER="1.0" NAME="GCQUAN" CITID="-20995"><PROPERTY><NAME>liquidus temperature</NAME><VAL>955</VAL><VAL_MIN>955</VAL_MIN><VAL_MAX>955</VAL_MAX><VALUNIT>&#xB0;C</VALUNIT><MISC/></PROPERTY></FACT><FACT VER="1.0" NAME="GCQUAN" CITID="-20995"><PROPERTY><NAME>Poisson&apos;s ratio</NAME><VAL>0.248</VAL><VAL_MIN>0.248</VAL_MIN><VAL_MAX>0.248</VAL_MAX><VALUNIT/><MISC/></PROPERTY></FACT><FACT VER="1.0" NAME="GCQUAN" CITID="-20995"><PROPERTY><NAME>shear modulus, G</NAME><VAL>3.517E6</VAL><VAL_MIN>3517000</VAL_MIN><VAL_MAX>3517000</VAL_MAX><VALUNIT>psi</VALUNIT><MISC/></PROPERTY></FACT><FACT VER="1.0" NAME="GCQUAN" CITID="-20995"><PROPERTY><NAME>softening point</NAME><VAL>768.5</VAL><VAL_MIN>768.5</VAL_MIN><VAL_MAX>768.5</VAL_MAX><VALUNIT>&#xB0;C</VALUNIT><MISC/></PROPERTY></FACT><FACT VER="1.0" NAME="GCQUAN" CITID="-20995"><PROPERTY><NAME>strain point</NAME><VAL>477.2</VAL><VAL_MIN>477.2</VAL_MIN><VAL_MAX>477.2</VAL_MAX><VALUNIT>&#xB0;C</VALUNIT><MISC/></PROPERTY></FACT><FACT VER="1.0" NAME="GCQUAN" CITID="-20995"><PROPERTY><NAME>Young&apos;s modulus, E</NAME><VAL>8.782E6</VAL><VAL_MIN>8782000</VAL_MIN><VAL_MAX>8782000</VAL_MAX><VALUNIT>psi</VALUNIT><MISC/></PROPERTY></FACT><FACT VER="2.1" NAME="QUAL" CITID="-20995"><PROPERTY><MEASURED>2</MEASURED><NAME>CIE color parameters</NAME><DEP/><NEG>0</NEG></PROPERTY></FACT></FACTS></CERAMIC><CERAMIC><ITEM ID="62" VER="1.0" TYPE="glass/ceramic" HASH="e62fc81a0974baf87c8c2830306bf287" HASH3="3b48e9c87245e8a7ae925f9c2d4df820" GHASH="4bea5fb29dcbb86c3741e5028ed81d7a"><LABEL>13</LABEL><CLASS>glass</CLASS><MODIFICATION/><ATTRIBUTE/><COMPOSITION><COMPONENT><FORMULA>SiO2</FORMULA><HILL>O2Si</HILL><ELEMENTS><E>O</E><E>Si</E></ELEMENTS><AMOUNT>61.97</AMOUNT><AMOUNT_UNIT>mol%</AMOUNT_UNIT><ADDITIVE>0</ADDITIVE></COMPONENT><COMPONENT><FORMULA>Al2O3</FORMULA><HILL>Al2O3</HILL><ELEMENTS><E>Al</E><E>O</E></ELEMENTS><AMOUNT>14.95</AMOUNT><AMOUNT_UNIT>mol%</AMOUNT_UNIT><ADDITIVE>0</ADDITIVE></COMPONENT><COMPONENT><FORMULA>Na2O</FORMULA><HILL>Na2O</HILL><ELEMENTS><E>Na</E><E>O</E></ELEMENTS><AMOUNT>15.01</AMOUNT><AMOUNT_UNIT>mol%</AMOUNT_UNIT><ADDITIVE>0</ADDITIVE></COMPONENT><COMPONENT><FORMULA>Fe2O3</FORMULA><HILL>Fe2O3</HILL><ELEMENTS><E>Fe</E><E>O</E></ELEMENTS><AMOUNT>0.01</AMOUNT><AMOUNT_UNIT>mol%</AMOUNT_UNIT><ADDITIVE>0</ADDITIVE></COMPONENT><COMPONENT><FORMULA>V2O5</FORMULA><HILL>O5V2</HILL><ELEMENTS><E>O</E><E>V</E></ELEMENTS><AMOUNT>5.00</AMOUNT><AMOUNT_UNIT>mol%</AMOUNT_UNIT><ADDITIVE>0</ADDITIVE></COMPONENT><COMPONENT><FORMULA>B2O3</FORMULA><HILL>B2O3</HILL><ELEMENTS><E>B</E><E>O</E></ELEMENTS><AMOUNT>3.00</AMOUNT><AMOUNT_UNIT>mol%</AMOUNT_UNIT><ADDITIVE>0</ADDITIVE></COMPONENT></COMPOSITION><HILL_BASE>Al1500B300FeNa1500O10900Si3100V500</HILL_BASE><HILL_ADDS/><COMBINEDHILL>Al1500B300FeNa1500O10900Si3100V500</COMBINEDHILL><COMBINEDHILL2/><PRECISEHILL>Al1495B300FeNa1501O10892Si3098.5V500</PRECISEHILL><PRECISEHILL2/><ADDITIONMODE/></ITEM><FACTS><FACT VER="1.0" NAME="GCQUAN" CITID="-20995"><PROPERTY><NAME>annealing point</NAME><VAL>553.3</VAL><VAL_MIN>553.3</VAL_MIN><VAL_MAX>553.3</VAL_MAX><VALUNIT>&#xB0;C</VALUNIT><MISC/></PROPERTY></FACT><FACT VER="1.0" NAME="GCQUAN" CITID="-20995"><PROPERTY><NAME>liquidus temperature</NAME><VAL>1030</VAL><VAL_MIN>1030</VAL_MIN><VAL_MAX>1030</VAL_MAX><VALUNIT>&#xB0;C</VALUNIT><MISC/></PROPERTY></FACT><FACT VER="1.0" NAME="GCQUAN" CITID="-20995"><PROPERTY><NAME>Poisson&apos;s ratio</NAME><VAL>0.25</VAL><VAL_MIN>0.25</VAL_MIN><VAL_MAX>0.25</VAL_MAX><VALUNIT/><MISC/></PROPERTY></FACT><FACT VER="1.0" NAME="GCQUAN" CITID="-20995"><PROPERTY><NAME>shear modulus, G</NAME><VAL>3.665E6</VAL><VAL_MIN>3665000</VAL_MIN><VAL_MAX>3665000</VAL_MAX><VALUNIT>psi</VALUNIT><MISC/></PROPERTY></FACT><FACT VER="1.0" NAME="GCQUAN" CITID="-20995"><PROPERTY><NAME>softening point</NAME><VAL>816.6</VAL><VAL_MIN>816.6</VAL_MIN><VAL_MAX>816.6</VAL_MAX><VALUNIT>&#xB0;C</VALUNIT><MISC/></PROPERTY></FACT><FACT VER="1.0" NAME="GCQUAN" CITID="-20995"><PROPERTY><NAME>strain point</NAME><VAL>502.2</VAL><VAL_MIN>502.2</VAL_MIN><VAL_MAX>502.2</VAL_MAX><VALUNIT>&#xB0;C</VALUNIT><MISC/></PROPERTY></FACT><FACT VER="1.0" NAME="GCQUAN" CITID="-20995"><PROPERTY><NAME>Young&apos;s modulus, E</NAME><VAL>9.161E6</VAL><VAL_MIN>9161000</VAL_MIN><VAL_MAX>9161000</VAL_MAX><VALUNIT>psi</VALUNIT><MISC/></PROPERTY></FACT><FACT VER="2.1" NAME="QUAL" CITID="-20995"><PROPERTY><MEASURED>2</MEASURED><NAME>CIE color parameters</NAME><DEP/><NEG>0</NEG></PROPERTY></FACT></FACTS></CERAMIC><CERAMIC><ITEM ID="65" VER="1.0" TYPE="glass/ceramic" HASH="3898c0576d0a4b858973cfcbde8a9996" HASH3="2504a06a809838f48003c99d907d8705" GHASH="f9f17b8c013779387a6234bf47f73556"><LABEL>14</LABEL><CLASS>glass</CLASS><MODIFICATION/><ATTRIBUTE/><COMPOSITION><COMPONENT><FORMULA>SiO2</FORMULA><HILL>O2Si</HILL><ELEMENTS><E>O</E><E>Si</E></ELEMENTS><AMOUNT>60.07</AMOUNT><AMOUNT_UNIT>mol%</AMOUNT_UNIT><ADDITIVE>0</ADDITIVE></COMPONENT><COMPONENT><FORMULA>Al2O3</FORMULA><HILL>Al2O3</HILL><ELEMENTS><E>Al</E><E>O</E></ELEMENTS><AMOUNT>14.95</AMOUNT><AMOUNT_UNIT>mol%</AMOUNT_UNIT><ADDITIVE>0</ADDITIVE></COMPONENT><COMPONENT><FORMULA>Na2O</FORMULA><HILL>Na2O</HILL><ELEMENTS><E>Na</E><E>O</E></ELEMENTS><AMOUNT>14.91</AMOUNT><AMOUNT_UNIT>mol%</AMOUNT_UNIT><ADDITIVE>0</ADDITIVE></COMPONENT><COMPONENT><FORMULA>Fe2O3</FORMULA><HILL>Fe2O3</HILL><ELEMENTS><E>Fe</E><E>O</E></ELEMENTS><AMOUNT>0.01</AMOUNT><AMOUNT_UNIT>mol%</AMOUNT_UNIT><ADDITIVE>0</ADDITIVE></COMPONENT><COMPONENT><FORMULA>V2O5</FORMULA><HILL>O5V2</HILL><ELEMENTS><E>O</E><E>V</E></ELEMENTS><AMOUNT>5.01</AMOUNT><AMOUNT_UNIT>mol%</AMOUNT_UNIT><ADDITIVE>0</ADDITIVE></COMPONENT><COMPONENT><FORMULA>B2O3</FORMULA><HILL>B2O3</HILL><ELEMENTS><E>B</E><E>O</E></ELEMENTS><AMOUNT>4.99</AMOUNT><AMOUNT_UNIT>mol%</AMOUNT_UNIT><ADDITIVE>0</ADDITIVE></COMPONENT></COMPOSITION><HILL_BASE>Al1500B499FeNa1490O11000Si3000V501</HILL_BASE><HILL_ADDS/><COMBINEDHILL>Al1500B499FeNa1490O11000Si3000V501</COMBINEDHILL><COMBINEDHILL2/><PRECISEHILL>Al1495B499FeNa1491O10998Si3003.5V501</PRECISEHILL><PRECISEHILL2/><ADDITIONMODE/></ITEM><FACTS><FACT VER="1.0" NAME="GCQUAN" CITID="-20995"><PROPERTY><NAME>annealing point</NAME><VAL>529.3</VAL><VAL_MIN>529.3</VAL_MIN><VAL_MAX>529.3</VAL_MAX><VALUNIT>&#xB0;C</VALUNIT><MISC/></PROPERTY></FACT><FACT VER="1.0" NAME="GCQUAN" CITID="-20995"><PROPERTY><NAME>liquidus temperature</NAME><VAL>1015</VAL><VAL_MIN>1015</VAL_MIN><VAL_MAX>1015</VAL_MAX><VALUNIT>&#xB0;C</VALUNIT><MISC/></PROPERTY></FACT><FACT VER="1.0" NAME="GCQUAN" CITID="-20995"><PROPERTY><NAME>Poisson&apos;s ratio</NAME><VAL>0.244</VAL><VAL_MIN>0.244</VAL_MIN><VAL_MAX>0.244</VAL_MAX><VALUNIT/><MISC/></PROPERTY></FACT><FACT VER="1.0" NAME="GCQUAN" CITID="-20995"><PROPERTY><NAME>shear modulus, G</NAME><VAL>3.577E6</VAL><VAL_MIN>3577000</VAL_MIN><VAL_MAX>3577000</VAL_MAX><VALUNIT>psi</VALUNIT><MISC/></PROPERTY></FACT><FACT VER="1.0" NAME="GCQUAN" CITID="-20995"><PROPERTY><NAME>softening point</NAME><VAL>787.4</VAL><VAL_MIN>787.4</VAL_MIN><VAL_MAX>787.4</VAL_MAX><VALUNIT>&#xB0;C</VALUNIT><MISC/></PROPERTY></FACT><FACT VER="1.0" NAME="GCQUAN" CITID="-20995"><PROPERTY><NAME>strain point</NAME><VAL>482.7</VAL><VAL_MIN>482.7</VAL_MIN><VAL_MAX>482.7</VAL_MAX><VALUNIT>&#xB0;C</VALUNIT><MISC/></PROPERTY></FACT><FACT VER="1.0" NAME="GCQUAN" CITID="-20995"><PROPERTY><NAME>Young&apos;s modulus, E</NAME><VAL>8.897E6</VAL><VAL_MIN>8897000</VAL_MIN><VAL_MAX>8897000</VAL_MAX><VALUNIT>psi</VALUNIT><MISC/></PROPERTY></FACT><FACT VER="2.1" NAME="QUAL" CITID="-20995"><PROPERTY><MEASURED>2</MEASURED><NAME>CIE color parameters</NAME><DEP/><NEG>0</NEG></PROPERTY></FACT></FACTS></CERAMIC><CERAMIC><ITEM ID="68" VER="1.0" TYPE="glass/ceramic" HASH="857d8dc9a2b1d908ad45c9f035a7870e" HASH3="22cbf705625c1f661a905672a692a1fd" GHASH="9a575dd9ece6004f594a1aef99e9613e"><LABEL>15</LABEL><CLASS>glass</CLASS><MODIFICATION/><ATTRIBUTE/><COMPOSITION><COMPONENT><FORMULA>SiO2</FORMULA><HILL>O2Si</HILL><ELEMENTS><E>O</E><E>Si</E></ELEMENTS><AMOUNT>57.10</AMOUNT><AMOUNT_UNIT>mol%</AMOUNT_UNIT><ADDITIVE>0</ADDITIVE></COMPONENT><COMPONENT><FORMULA>Al2O3</FORMULA><HILL>Al2O3</HILL><ELEMENTS><E>Al</E><E>O</E></ELEMENTS><AMOUNT>14.95</AMOUNT><AMOUNT_UNIT>mol%</AMOUNT_UNIT><ADDITIVE>0</ADDITIVE></COMPONENT><COMPONENT><FORMULA>Na2O</FORMULA><HILL>Na2O</HILL><ELEMENTS><E>Na</E><E>O</E></ELEMENTS><AMOUNT>14.88</AMOUNT><AMOUNT_UNIT>mol%</AMOUNT_UNIT><ADDITIVE>0</ADDITIVE></COMPONENT><COMPONENT><FORMULA>Fe2O3</FORMULA><HILL>Fe2O3</HILL><ELEMENTS><E>Fe</E><E>O</E></ELEMENTS><AMOUNT>0.01</AMOUNT><AMOUNT_UNIT>mol%</AMOUNT_UNIT><ADDITIVE>0</ADDITIVE></COMPONENT><COMPONENT><FORMULA>V2O5</FORMULA><HILL>O5V2</HILL><ELEMENTS><E>O</E><E>V</E></ELEMENTS><AMOUNT>5.03</AMOUNT><AMOUNT_UNIT>mol%</AMOUNT_UNIT><ADDITIVE>0</ADDITIVE></COMPONENT><COMPONENT><FORMULA>B2O3</FORMULA><HILL>B2O3</HILL><ELEMENTS><E>B</E><E>O</E></ELEMENTS><AMOUNT>7.98</AMOUNT><AMOUNT_UNIT>mol%</AMOUNT_UNIT><ADDITIVE>0</ADDITIVE></COMPONENT></COMPOSITION><HILL_BASE>Al1500B798FeNa1490O11200Si2860V503</HILL_BASE><HILL_ADDS/><COMBINEDHILL>Al1500B798FeNa1490O11200Si2860V503</COMBINEDHILL><COMBINEDHILL2/><PRECISEHILL>Al1495B798FeNa1488O11153Si2855V503</PRECISEHILL><PRECISEHILL2/><ADDITIONMODE/></ITEM><FACTS><FACT VER="1.0" NAME="GCQUAN" CITID="-20995"><PROPERTY><NAME>annealing point</NAME><VAL>508.8</VAL><VAL_MIN>508.8</VAL_MIN><VAL_MAX>508.8</VAL_MAX><VALUNIT>&#xB0;C</VALUNIT><MISC/></PROPERTY></FACT><FACT VER="1.0" NAME="GCQUAN" CITID="-20995"><PROPERTY><NAME>liquidus temperature</NAME><VAL>1020</VAL><VAL_MIN>1020</VAL_MIN><VAL_MAX>1020</VAL_MAX><VALUNIT>&#xB0;C</VALUNIT><MISC/></PROPERTY></FACT><FACT VER="1.0" NAME="GCQUAN" CITID="-20995"><PROPERTY><NAME>Poisson&apos;s ratio</NAME><VAL>0.246</VAL><VAL_MIN>0.246</VAL_MIN><VAL_MAX>0.246</VAL_MAX><VALUNIT/><MISC/></PROPERTY></FACT><FACT VER="1.0" NAME="GCQUAN" CITID="-20995"><PROPERTY><NAME>shear modulus, G</NAME><VAL>3.448E6</VAL><VAL_MIN>3448000</VAL_MIN><VAL_MAX>3448000</VAL_MAX><VALUNIT>psi</VALUNIT><MISC/></PROPERTY></FACT><FACT VER="1.0" NAME="GCQUAN" CITID="-20995"><PROPERTY><NAME>softening point</NAME><VAL>751.1</VAL><VAL_MIN>751.1</VAL_MIN><VAL_MAX>751.1</VAL_MAX><VALUNIT>&#xB0;C</VALUNIT><MISC/></PROPERTY></FACT><FACT VER="1.0" NAME="GCQUAN" CITID="-20995"><PROPERTY><NAME>strain point</NAME><VAL>462.5</VAL><VAL_MIN>462.5</VAL_MIN><VAL_MAX>462.5</VAL_MAX><VALUNIT>&#xB0;C</VALUNIT><MISC/></PROPERTY></FACT><FACT VER="1.0" NAME="GCQUAN" CITID="-20995"><PROPERTY><NAME>Young&apos;s modulus, E</NAME><VAL>8.589E6</VAL><VAL_MIN>8589000</VAL_MIN><VAL_MAX>8589000</VAL_MAX><VALUNIT>psi</VALUNIT><MISC/></PROPERTY></FACT><FACT VER="2.1" NAME="QUAL" CITID="-20995"><PROPERTY><MEASURED>2</MEASURED><NAME>CIE color parameters</NAME><DEP/><NEG>0</NEG></PROPERTY></FACT></FACTS></CERAMIC><CERAMIC><ITEM ID="71" VER="1.0" TYPE="glass/ceramic" HASH="223ed556836187ef8176af8340d26df5" HASH3="3fd2162f9a09e19dac83528f97973f0f" GHASH="d087f1c73cd36a23663fd2372eeebbf6"><LABEL>16</LABEL><CLASS>glass</CLASS><MODIFICATION/><ATTRIBUTE/><COMPOSITION><COMPONENT><FORMULA>SiO2</FORMULA><HILL>O2Si</HILL><ELEMENTS><E>O</E><E>Si</E></ELEMENTS><AMOUNT>62.57</AMOUNT><AMOUNT_UNIT>mol%</AMOUNT_UNIT><ADDITIVE>0</ADDITIVE></COMPONENT><COMPONENT><FORMULA>Al2O3</FORMULA><HILL>Al2O3</HILL><ELEMENTS><E>Al</E><E>O</E></ELEMENTS><AMOUNT>14.56</AMOUNT><AMOUNT_UNIT>mol%</AMOUNT_UNIT><ADDITIVE>0</ADDITIVE></COMPONENT><COMPONENT><FORMULA>Na2O</FORMULA><HILL>Na2O</HILL><ELEMENTS><E>Na</E><E>O</E></ELEMENTS><AMOUNT>14.88</AMOUNT><AMOUNT_UNIT>mol%</AMOUNT_UNIT><ADDITIVE>0</ADDITIVE></COMPONENT><COMPONENT><FORMULA>Fe2O3</FORMULA><HILL>Fe2O3</HILL><ELEMENTS><E>Fe</E><E>O</E></ELEMENTS><AMOUNT>0.01</AMOUNT><AMOUNT_UNIT>mol%</AMOUNT_UNIT><ADDITIVE>0</ADDITIVE></COMPONENT><COMPONENT><FORMULA>V2O5</FORMULA><HILL>O5V2</HILL><ELEMENTS><E>O</E><E>V</E></ELEMENTS><AMOUNT>2.95</AMOUNT><AMOUNT_UNIT>mol%</AMOUNT_UNIT><ADDITIVE>0</ADDITIVE></COMPONENT><COMPONENT><FORMULA>B2O3</FORMULA><HILL>B2O3</HILL><ELEMENTS><E>B</E><E>O</E></ELEMENTS><AMOUNT>4.99</AMOUNT><AMOUNT_UNIT>mol%</AMOUNT_UNIT><ADDITIVE>0</ADDITIVE></COMPONENT></COMPOSITION><HILL_BASE>Al1460B499FeNa1490O10700Si3130V295</HILL_BASE><HILL_ADDS/><COMBINEDHILL>Al1460B499FeNa1490O10700Si3130V295</COMBINEDHILL><COMBINEDHILL2/><PRECISEHILL>Al1456B499FeNa1488O10673Si3128.5V295</PRECISEHILL><PRECISEHILL2/><ADDITIONMODE/></ITEM><FACTS><FACT VER="1.0" NAME="GCQUAN" CITID="-20995"><PROPERTY><NAME>annealing point</NAME><VAL>593</VAL><VAL_MIN>593</VAL_MIN><VAL_MAX>593</VAL_MAX><VALUNIT>&#xB0;C</VALUNIT><MISC/></PROPERTY></FACT><FACT VER="1.0" NAME="GCQUAN" CITID="-20995"><PROPERTY><NAME>liquidus temperature</NAME><VAL>&gt; 1250</VAL><VAL_MIN>1251.3</VAL_MIN><VAL_MAX>3750</VAL_MAX><VALUNIT>&#xB0;C</VALUNIT><MISC/></PROPERTY></FACT><FACT VER="1.0" NAME="GCQUAN" CITID="-20995"><PROPERTY><NAME>Poisson&apos;s ratio</NAME><VAL>0.247</VAL><VAL_MIN>0.247</VAL_MIN><VAL_MAX>0.247</VAL_MAX><VALUNIT/><MISC/></PROPERTY></FACT><FACT VER="1.0" NAME="GCQUAN" CITID="-20995"><PROPERTY><NAME>shear modulus, G</NAME><VAL>3.684E6</VAL><VAL_MIN>3684000</VAL_MIN><VAL_MAX>3684000</VAL_MAX><VALUNIT>psi</VALUNIT><MISC/></PROPERTY></FACT><FACT VER="1.0" NAME="GCQUAN" CITID="-20995"><PROPERTY><NAME>softening point</NAME><VAL>877.1</VAL><VAL_MIN>877.1</VAL_MIN><VAL_MAX>877.1</VAL_MAX><VALUNIT>&#xB0;C</VALUNIT><MISC/></PROPERTY></FACT><FACT VER="1.0" NAME="GCQUAN" CITID="-20995"><PROPERTY><NAME>strain point</NAME><VAL>540.4</VAL><VAL_MIN>540.4</VAL_MIN><VAL_MAX>540.4</VAL_MAX><VALUNIT>&#xB0;C</VALUNIT><MISC/></PROPERTY></FACT><FACT VER="1.0" NAME="GCQUAN" CITID="-20995"><PROPERTY><NAME>Young&apos;s modulus, E</NAME><VAL>9.19E6</VAL><VAL_MIN>9190000</VAL_MIN><VAL_MAX>9190000</VAL_MAX><VALUNIT>psi</VALUNIT><MISC/></PROPERTY></FACT><FACT VER="2.1" NAME="QUAL" CITID="-20995"><PROPERTY><MEASURED>2</MEASURED><NAME>CIE color parameters</NAME><DEP/><NEG>0</NEG></PROPERTY></FACT></FACTS></CERAMIC><CERAMIC><ITEM ID="74" VER="1.0" TYPE="glass/ceramic" HASH="2429886e44dda3ac5c1a719812bb3df6" HASH3="a200689d4cd61f9f3e407c7ec7a07430" GHASH="eb3cee80c7809765b42e9c36be76eda4"><LABEL>17</LABEL><CLASS>glass</CLASS><MODIFICATION/><ATTRIBUTE/><COMPOSITION><COMPONENT><FORMULA>SiO2</FORMULA><HILL>O2Si</HILL><ELEMENTS><E>O</E><E>Si</E></ELEMENTS><AMOUNT>64.61</AMOUNT><AMOUNT_UNIT>mol%</AMOUNT_UNIT><ADDITIVE>0</ADDITIVE></COMPONENT><COMPONENT><FORMULA>Al2O3</FORMULA><HILL>Al2O3</HILL><ELEMENTS><E>Al</E><E>O</E></ELEMENTS><AMOUNT>14.65</AMOUNT><AMOUNT_UNIT>mol%</AMOUNT_UNIT><ADDITIVE>0</ADDITIVE></COMPONENT><COMPONENT><FORMULA>Na2O</FORMULA><HILL>Na2O</HILL><ELEMENTS><E>Na</E><E>O</E></ELEMENTS><AMOUNT>14.79</AMOUNT><AMOUNT_UNIT>mol%</AMOUNT_UNIT><ADDITIVE>0</ADDITIVE></COMPONENT><COMPONENT><FORMULA>Fe2O3</FORMULA><HILL>Fe2O3</HILL><ELEMENTS><E>Fe</E><E>O</E></ELEMENTS><AMOUNT>0.01</AMOUNT><AMOUNT_UNIT>mol%</AMOUNT_UNIT><ADDITIVE>0</ADDITIVE></COMPONENT><COMPONENT><FORMULA>V2O5</FORMULA><HILL>O5V2</HILL><ELEMENTS><E>O</E><E>V</E></ELEMENTS><AMOUNT>2.96</AMOUNT><AMOUNT_UNIT>mol%</AMOUNT_UNIT><ADDITIVE>0</ADDITIVE></COMPONENT><COMPONENT><FORMULA>P2O5</FORMULA><HILL>O5P2</HILL><ELEMENTS><E>O</E><E>P</E></ELEMENTS><AMOUNT>2.93</AMOUNT><AMOUNT_UNIT>mol%</AMOUNT_UNIT><ADDITIVE>0</ADDITIVE></COMPONENT></COMPOSITION><HILL_BASE>Al1470FeNa1480O10900P293Si3230V296</HILL_BASE><HILL_ADDS/><COMBINEDHILL>Al1470FeNa1480O10900P293Si3230V296</COMBINEDHILL><COMBINEDHILL2/><PRECISEHILL>Al1465FeNa1479O10872P293Si3230.5V296</PRECISEHILL><PRECISEHILL2/><ADDITIONMODE/></ITEM><FACTS><FACT VER="1.0" NAME="GCQUAN" CITID="-20995"><PROPERTY><NAME>annealing point</NAME><VAL>619.8</VAL><VAL_MIN>619.8</VAL_MIN><VAL_MAX>619.8</VAL_MAX><VALUNIT>&#xB0;C</VALUNIT><MISC/></PROPERTY></FACT><FACT VER="1.0" NAME="GCQUAN" CITID="-20995"><PROPERTY><NAME>liquidus temperature</NAME><VAL>965</VAL><VAL_MIN>965</VAL_MIN><VAL_MAX>965</VAL_MAX><VALUNIT>&#xB0;C</VALUNIT><MISC/></PROPERTY></FACT><FACT VER="1.0" NAME="GCQUAN" CITID="-20995"><PROPERTY><NAME>Poisson&apos;s ratio</NAME><VAL>0.221</VAL><VAL_MIN>0.221</VAL_MIN><VAL_MAX>0.221</VAL_MAX><VALUNIT/><MISC/></PROPERTY></FACT><FACT VER="1.0" NAME="GCQUAN" CITID="-20995"><PROPERTY><NAME>shear modulus, G</NAME><VAL>3.784E6</VAL><VAL_MIN>3784000</VAL_MIN><VAL_MAX>3784000</VAL_MAX><VALUNIT>psi</VALUNIT><MISC/></PROPERTY></FACT><FACT VER="1.0" NAME="GCQUAN" CITID="-20995"><PROPERTY><NAME>softening point</NAME><VAL>912.2</VAL><VAL_MIN>912.2</VAL_MIN><VAL_MAX>912.2</VAL_MAX><VALUNIT>&#xB0;C</VALUNIT><MISC/></PROPERTY></FACT><FACT VER="1.0" NAME="GCQUAN" CITID="-20995"><PROPERTY><NAME>strain point</NAME><VAL>563.3</VAL><VAL_MIN>563.3</VAL_MIN><VAL_MAX>563.3</VAL_MAX><VALUNIT>&#xB0;C</VALUNIT><MISC/></PROPERTY></FACT><FACT VER="1.0" NAME="GCQUAN" CITID="-20995"><PROPERTY><NAME>Young&apos;s modulus, E</NAME><VAL>9.242E6</VAL><VAL_MIN>9242000</VAL_MIN><VAL_MAX>9242000</VAL_MAX><VALUNIT>psi</VALUNIT><MISC/></PROPERTY></FACT></FACTS></CERAMIC><CERAMIC><ITEM ID="77" VER="1.0" TYPE="glass/ceramic" HASH="1033d7a9e448c5dae238d7fad2baeb9b" HASH3="70b1b836231d89ccb100329532677ec4" GHASH="6343c62f3d443f3e421a5227b1698c92"><LABEL>18</LABEL><CLASS>glass</CLASS><MODIFICATION/><ATTRIBUTE/><COMPOSITION><COMPONENT><FORMULA>SiO2</FORMULA><HILL>O2Si</HILL><ELEMENTS><E>O</E><E>Si</E></ELEMENTS><AMOUNT>62.53</AMOUNT><AMOUNT_UNIT>mol%</AMOUNT_UNIT><ADDITIVE>0</ADDITIVE></COMPONENT><COMPONENT><FORMULA>Al2O3</FORMULA><HILL>Al2O3</HILL><ELEMENTS><E>Al</E><E>O</E></ELEMENTS><AMOUNT>14.77</AMOUNT><AMOUNT_UNIT>mol%</AMOUNT_UNIT><ADDITIVE>0</ADDITIVE></COMPONENT><COMPONENT><FORMULA>Na2O</FORMULA><HILL>Na2O</HILL><ELEMENTS><E>Na</E><E>O</E></ELEMENTS><AMOUNT>14.74</AMOUNT><AMOUNT_UNIT>mol%</AMOUNT_UNIT><ADDITIVE>0</ADDITIVE></COMPONENT><COMPONENT><FORMULA>Fe2O3</FORMULA><HILL>Fe2O3</HILL><ELEMENTS><E>Fe</E><E>O</E></ELEMENTS><AMOUNT>0.01</AMOUNT><AMOUNT_UNIT>mol%</AMOUNT_UNIT><ADDITIVE>0</ADDITIVE></COMPONENT><COMPONENT><FORMULA>V2O5</FORMULA><HILL>O5V2</HILL><ELEMENTS><E>O</E><E>V</E></ELEMENTS><AMOUNT>2.92</AMOUNT><AMOUNT_UNIT>mol%</AMOUNT_UNIT><ADDITIVE>0</ADDITIVE></COMPONENT><COMPONENT><FORMULA>B2O3</FORMULA><HILL>B2O3</HILL><ELEMENTS><E>B</E><E>O</E></ELEMENTS><AMOUNT>4.99</AMOUNT><AMOUNT_UNIT>mol%</AMOUNT_UNIT><ADDITIVE>0</ADDITIVE></COMPONENT></COMPOSITION><HILL_BASE>Al1480B499FeNa1470O10700Si3130V292</HILL_BASE><HILL_ADDS/><COMBINEDHILL>Al1480B499FeNa1470O10700Si3130V292</COMBINEDHILL><COMBINEDHILL2/><PRECISEHILL>Al1477B499FeNa1474O10686Si3126.5V292</PRECISEHILL><PRECISEHILL2/><ADDITIONMODE/></ITEM><FACTS><FACT VER="1.0" NAME="GCQUAN" CITID="-20995"><PROPERTY><NAME>annealing point</NAME><VAL>583.4</VAL><VAL_MIN>583.4</VAL_MIN><VAL_MAX>583.4</VAL_MAX><VALUNIT>&#xB0;C</VALUNIT><MISC/></PROPERTY></FACT><FACT VER="1.0" NAME="GCQUAN" CITID="-20995"><PROPERTY><NAME>liquidus temperature</NAME><VAL>870</VAL><VAL_MIN>870</VAL_MIN><VAL_MAX>870</VAL_MAX><VALUNIT>&#xB0;C</VALUNIT><MISC/></PROPERTY></FACT><FACT VER="1.0" NAME="GCQUAN" CITID="-20995"><PROPERTY><NAME>Poisson&apos;s ratio</NAME><VAL>0.252</VAL><VAL_MIN>0.252</VAL_MIN><VAL_MAX>0.252</VAL_MAX><VALUNIT/><MISC/></PROPERTY></FACT><FACT VER="1.0" NAME="GCQUAN" CITID="-20995"><PROPERTY><NAME>shear modulus, G</NAME><VAL>3.685E6</VAL><VAL_MIN>3685000</VAL_MIN><VAL_MAX>3685000</VAL_MAX><VALUNIT>psi</VALUNIT><MISC/></PROPERTY></FACT><FACT VER="1.0" NAME="GCQUAN" CITID="-20995"><PROPERTY><NAME>softening point</NAME><VAL>852.9</VAL><VAL_MIN>852.9</VAL_MIN><VAL_MAX>852.9</VAL_MAX><VALUNIT>&#xB0;C</VALUNIT><MISC/></PROPERTY></FACT><FACT VER="1.0" NAME="GCQUAN" CITID="-20995"><PROPERTY><NAME>strain point</NAME><VAL>530.5</VAL><VAL_MIN>530.5</VAL_MIN><VAL_MAX>530.5</VAL_MAX><VALUNIT>&#xB0;C</VALUNIT><MISC/></PROPERTY></FACT><FACT VER="1.0" NAME="GCQUAN" CITID="-20995"><PROPERTY><NAME>Young&apos;s modulus, E</NAME><VAL>9.225E6</VAL><VAL_MIN>9225000</VAL_MIN><VAL_MAX>9225000</VAL_MAX><VALUNIT>psi</VALUNIT><MISC/></PROPERTY></FACT><FACT VER="2.1" NAME="QUAL" CITID="-20995"><PROPERTY><MEASURED>2</MEASURED><NAME>CIE color parameters</NAME><DEP/><NEG>0</NEG></PROPERTY></FACT></FACTS></CERAMIC><CERAMIC><ITEM ID="80" VER="1.0" TYPE="glass/ceramic" HASH="04f5ef7bc84e86fbffa0184ce30c5d74" HASH3="aed541edcf3e80865ec3e0c9c1bdc20f" GHASH="62fb6be5f5617fc76cb0cb7fca689052"><LABEL>20</LABEL><CLASS>glass</CLASS><MODIFICATION/><ATTRIBUTE/><COMPOSITION><COMPONENT><FORMULA>SiO2</FORMULA><HILL>O2Si</HILL><ELEMENTS><E>O</E><E>Si</E></ELEMENTS><AMOUNT>62.32</AMOUNT><AMOUNT_UNIT>mol%</AMOUNT_UNIT><ADDITIVE>0</ADDITIVE></COMPONENT><COMPONENT><FORMULA>Al2O3</FORMULA><HILL>Al2O3</HILL><ELEMENTS><E>Al</E><E>O</E></ELEMENTS><AMOUNT>14.90</AMOUNT><AMOUNT_UNIT>mol%</AMOUNT_UNIT><ADDITIVE>0</ADDITIVE></COMPONENT><COMPONENT><FORMULA>Na2O</FORMULA><HILL>Na2O</HILL><ELEMENTS><E>Na</E><E>O</E></ELEMENTS><AMOUNT>14.92</AMOUNT><AMOUNT_UNIT>mol%</AMOUNT_UNIT><ADDITIVE>0</ADDITIVE></COMPONENT><COMPONENT><FORMULA>Fe2O3</FORMULA><HILL>Fe2O3</HILL><ELEMENTS><E>Fe</E><E>O</E></ELEMENTS><AMOUNT>0.34</AMOUNT><AMOUNT_UNIT>mol%</AMOUNT_UNIT><ADDITIVE>0</ADDITIVE></COMPONENT><COMPONENT><FORMULA>V2O5</FORMULA><HILL>O5V2</HILL><ELEMENTS><E>O</E><E>V</E></ELEMENTS><AMOUNT>2.50</AMOUNT><AMOUNT_UNIT>mol%</AMOUNT_UNIT><ADDITIVE>0</ADDITIVE></COMPONENT><COMPONENT><FORMULA>B2O3</FORMULA><HILL>B2O3</HILL><ELEMENTS><E>B</E><E>O</E></ELEMENTS><AMOUNT>4.98</AMOUNT><AMOUNT_UNIT>mol%</AMOUNT_UNIT><ADDITIVE>0</ADDITIVE></COMPONENT></COMPOSITION><HILL_BASE>Al43.8B14.6FeNa43.9O313Si91.6V7.35</HILL_BASE><HILL_ADDS/><COMBINEDHILL>Al43.8B14.6FeNa43.9O313Si91.6V7.35</COMBINEDHILL><COMBINEDHILL2/><PRECISEHILL>Al43.824B14.647FeNa43.882O312.82Si91.647V7.3529</PRECISEHILL><PRECISEHILL2/><ADDITIONMODE/></ITEM><FACTS><FACT VER="1.0" NAME="GCQUAN" CITID="-20995"><PROPERTY><NAME>annealing point</NAME><VAL>578.3</VAL><VAL_MIN>578.3</VAL_MIN><VAL_MAX>578.3</VAL_MAX><VALUNIT>&#xB0;C</VALUNIT><MISC/></PROPERTY></FACT><FACT VER="1.0" NAME="GCQUAN" CITID="-20995"><PROPERTY><NAME>liquidus temperature</NAME><VAL>&lt; 930</VAL><VAL_MIN>0</VAL_MIN><VAL_MAX>929.1</VAL_MAX><VALUNIT>&#xB0;C</VALUNIT><MISC/></PROPERTY></FACT><FACT VER="1.0" NAME="GCQUAN" CITID="-20995"><PROPERTY><NAME>Poisson&apos;s ratio</NAME><VAL>0.245</VAL><VAL_MIN>0.245</VAL_MIN><VAL_MAX>0.245</VAL_MAX><VALUNIT/><MISC/></PROPERTY></FACT><FACT VER="1.0" NAME="GCQUAN" CITID="-20995"><PROPERTY><NAME>shear modulus, G</NAME><VAL>3.781E6</VAL><VAL_MIN>3781000</VAL_MIN><VAL_MAX>3781000</VAL_MAX><VALUNIT>psi</VALUNIT><MISC/></PROPERTY></FACT><FACT VER="1.0" NAME="GCQUAN" CITID="-20995"><PROPERTY><NAME>softening point</NAME><VAL>855.1</VAL><VAL_MIN>855.1</VAL_MIN><VAL_MAX>855.1</VAL_MAX><VALUNIT>&#xB0;C</VALUNIT><MISC/></PROPERTY></FACT><FACT VER="1.0" NAME="GCQUAN" CITID="-20995"><PROPERTY><NAME>strain point</NAME><VAL>527.4</VAL><VAL_MIN>527.4</VAL_MIN><VAL_MAX>527.4</VAL_MAX><VALUNIT>&#xB0;C</VALUNIT><MISC/></PROPERTY></FACT><FACT VER="1.0" NAME="GCQUAN" CITID="-20995"><PROPERTY><NAME>Young&apos;s modulus, E</NAME><VAL>9.413E6</VAL><VAL_MIN>9413000</VAL_MIN><VAL_MAX>9413000</VAL_MAX><VALUNIT>psi</VALUNIT><MISC/></PROPERTY></FACT></FACTS></CERAMIC><CERAMIC><ITEM ID="83" VER="1.0" TYPE="glass/ceramic" HASH="4b47ffb86979b68a00ada30a91c3d82e" HASH3="44a0e3662d33e7e3ebe8a402e610e2c8" GHASH="40e8eb902b8830ceb6ead22c15de154f"><LABEL>21</LABEL><CLASS>glass</CLASS><MODIFICATION/><ATTRIBUTE/><COMPOSITION><COMPONENT><FORMULA>SiO2</FORMULA><HILL>O2Si</HILL><ELEMENTS><E>O</E><E>Si</E></ELEMENTS><AMOUNT>62.57</AMOUNT><AMOUNT_UNIT>mol%</AMOUNT_UNIT><ADDITIVE>0</ADDITIVE></COMPONENT><COMPONENT><FORMULA>Al2O3</FORMULA><HILL>Al2O3</HILL><ELEMENTS><E>Al</E><E>O</E></ELEMENTS><AMOUNT>14.85</AMOUNT><AMOUNT_UNIT>mol%</AMOUNT_UNIT><ADDITIVE>0</ADDITIVE></COMPONENT><COMPONENT><FORMULA>Na2O</FORMULA><HILL>Na2O</HILL><ELEMENTS><E>Na</E><E>O</E></ELEMENTS><AMOUNT>14.90</AMOUNT><AMOUNT_UNIT>mol%</AMOUNT_UNIT><ADDITIVE>0</ADDITIVE></COMPONENT><COMPONENT><FORMULA>Fe2O3</FORMULA><HILL>Fe2O3</HILL><ELEMENTS><E>Fe</E><E>O</E></ELEMENTS><AMOUNT>0.68</AMOUNT><AMOUNT_UNIT>mol%</AMOUNT_UNIT><ADDITIVE>0</ADDITIVE></COMPONENT><COMPONENT><FORMULA>V2O5</FORMULA><HILL>O5V2</HILL><ELEMENTS><E>O</E><E>V</E></ELEMENTS><AMOUNT>1.99</AMOUNT><AMOUNT_UNIT>mol%</AMOUNT_UNIT><ADDITIVE>0</ADDITIVE></COMPONENT><COMPONENT><FORMULA>B2O3</FORMULA><HILL>B2O3</HILL><ELEMENTS><E>B</E><E>O</E></ELEMENTS><AMOUNT>4.97</AMOUNT><AMOUNT_UNIT>mol%</AMOUNT_UNIT><ADDITIVE>0</ADDITIVE></COMPONENT></COMPOSITION><HILL_BASE>Al21.8B7.31FeNa21.9O156Si46V2.93</HILL_BASE><HILL_ADDS/><COMBINEDHILL>Al21.8B7.31FeNa21.9O156Si46V2.93</COMBINEDHILL><COMBINEDHILL2/><PRECISEHILL>Al21.838B7.3088FeNa21.912O155.51Si46.007V2.9265</PRECISEHILL><PRECISEHILL2/><ADDITIONMODE/></ITEM><FACTS><FACT VER="1.0" NAME="GCQUAN" CITID="-20995"><PROPERTY><NAME>annealing point</NAME><VAL>610.6</VAL><VAL_MIN>610.6</VAL_MIN><VAL_MAX>610.6</VAL_MAX><VALUNIT>&#xB0;C</VALUNIT><MISC/></PROPERTY></FACT><FACT VER="1.0" NAME="GCQUAN" CITID="-20995"><PROPERTY><NAME>liquidus temperature</NAME><VAL>1035</VAL><VAL_MIN>1035</VAL_MIN><VAL_MAX>1035</VAL_MAX><VALUNIT>&#xB0;C</VALUNIT><MISC/></PROPERTY></FACT><FACT VER="1.0" NAME="GCQUAN" CITID="-20995"><PROPERTY><NAME>Poisson&apos;s ratio</NAME><VAL>0.234</VAL><VAL_MIN>0.234</VAL_MIN><VAL_MAX>0.234</VAL_MAX><VALUNIT/><MISC/>
