Repository: dalerxli/transmission

# trasmittance
find refractive index from transmittance

File: data/A473240.1.xml (part 3 of 3)
<?xml version="1.0"?>
0</ADDITIVE></COMPONENT><COMPONENT><FORMULA>CaO</FORMULA><HILL>CaO</HILL><ELEMENTS><E>Ca</E><E>O</E></ELEMENTS><AMOUNT>15</AMOUNT><AMOUNT_UNIT>mol%</AMOUNT_UNIT><ADDITIVE>0</ADDITIVE></COMPONENT><COMPONENT><FORMULA>CaF2</FORMULA><HILL>CaF2</HILL><ELEMENTS><E>Ca</E><E>F</E></ELEMENTS><AMOUNT>25</AMOUNT><AMOUNT_UNIT>mol%</AMOUNT_UNIT><ADDITIVE>0</ADDITIVE></COMPONENT></COMPOSITION><HILL_BASE>AlCaF1.25O6.88Si2.5</HILL_BASE><HILL_ADDS/><COMBINEDHILL>AlCaF1.25O6.88Si2.5</COMBINEDHILL><COMBINEDHILL2/><PRECISEHILL>AlCaF1.25O6.875Si2.5</PRECISEHILL><PRECISEHILL2/><ADDITIONMODE/></ITEM></STARTING></STARTINGS></STAGE></FACT></FACTS></CERAMIC><CERAMIC><ITEM ID="36" VER="1.0" TYPE="glass/ceramic" TITLE="" HASH="b88fdde938c159fb2270c09ef69a9d2d" HASH3="4f7503f817cf445a4aaf23aff1e2ffc1" GHASH="4568dd7fffba70ae3d94c739cf5cc342"><NAMES><NAME>oxyfluoride glass-ceramic</NAME></NAMES><LABEL>GC5</LABEL><CLASS>glass-ceramic</CLASS><MODIFICATION/><ATTRIBUTE/><COMPOSITION><COMPONENT><FORMULA>SiO2</FORMULA><HILL>O2Si</HILL><ELEMENTS><E>O</E><E>Si</E></ELEMENTS><AMOUNT>35</AMOUNT><AMOUNT_UNIT>mol%</AMOUNT_UNIT><ADDITIVE>0</ADDITIVE></COMPONENT><COMPONENT><FORMULA>Al2O3</FORMULA><HILL>Al2O3</HILL><ELEMENTS><E>Al</E><E>O</E></ELEMENTS><AMOUNT>20</AMOUNT><AMOUNT_UNIT>mol%</AMOUNT_UNIT><ADDITIVE>0</ADDITIVE></COMPONENT><COMPONENT><FORMULA>CaO</FORMULA><HILL>CaO</HILL><ELEMENTS><E>Ca</E><E>O</E></ELEMENTS><AMOUNT>15</AMOUNT><AMOUNT_UNIT>mol%</AMOUNT_UNIT><ADDITIVE>0</ADDITIVE></COMPONENT><COMPONENT><FORMULA>CaF2</FORMULA><HILL>CaF2</HILL><ELEMENTS><E>Ca</E><E>F</E></ELEMENTS><AMOUNT>30</AMOUNT><AMOUNT_UNIT>mol%</AMOUNT_UNIT><ADDITIVE>0</ADDITIVE></COMPONENT></COMPOSITION><HILL_BASE>AlCa1.13F1.5O6.88Si2.5</HILL_BASE><HILL_ADDS/><COMBINEDHILL>AlCa1.13F1.5O6.88Si2.5</COMBINEDHILL><COMBINEDHILL2/><PRECISEHILL>AlCa1.125F1.5O6.875Si2.5</PRECISEHILL><PRECISEHILL2/><ADDITIONMODE/><PHASES><PHASE><FORMULA>CaF2</FORMULA><HILL>CaF2</HILL><ELEMENTS><E>Ca</E><E>F</E></ELEMENTS><MODIFICATION/><ATTRIBUTE>nanocrystalline</ATTRIBUTE><AMOUNT/><AMOUNT_UNIT/><ROLE/></PHASE></PHASES></ITEM><FACTS><FACT NAME="CHAR" VER="2.1" CITID="473240"><NAME>XRD/X-ray diffraction</NAME><SPECTRUM>1</SPECTRUM><DEP>crystallization temperature</DEP></FACT><FACT NAME="MICR" VER="2.1" CITID="473240"><MICROSCOPY>SEM</MICROSCOPY></FACT><FACT VER="2.0" NAME="PLOT" CITID="473240"><SPECTRUM_NAME>IR spectrum</SPECTRUM_NAME><PLOT_TYPE>linear</PLOT_TYPE><Y_NAME>transmittance, T</Y_NAME><Y_UNITS>a.u.</Y_UNITS><Y_SCALE/><X_NAME>wavenumber</X_NAME><X_UNITS>cm&lt;sup&gt;-1&lt;/sup&gt;</X_UNITS><X_SCALE/><ATS><AT><AT_NAME>crystallization temperature</AT_NAME><AT_VALUE>700</AT_VALUE><AT_UNIT>&#xB0;C</AT_UNIT></AT></ATS><MISC/><DATA>[["400.0","730.2"],["408.0","739.0"],["416.0","741.9"],["424.0","737.6"],["432.0","733.3"],["440.0","732.9"],["448.0","736.5"],["456.0","740.3"],["464.0","742.7"],["472.0","749.1"],["480.0","759.6"],["488.0","771.5"],["496.0","783.5"],["504.0","798.2"],["512.0","813.6"],["520.0","827.2"],["528.0","835.9"],["536.0","840.4"],["544.0","843.1"],["552.0","842.2"],["560.0","839.1"],["568.0","837.7"],["576.0","834.8"],["584.0","831.3"],["592.0","827.4"],["600.0","823.6"],["608.0","819.2"],["616.0","814.5"],["624.0","807.5"],["632.0","801.7"],["640.0","794.8"],["648.0","787.8"],["656.0","780.0"],["664.0","775.1"],["672.0","769.9"],["680.0","765.0"],["688.0","761.6"],["696.0","758.5"],["704.0","758.3"],["712.0","759.8"],["720.0","761.7"],["728.0","765.5"],["736.0","771.7"],["744.0","777.4"],["752.0","785.2"],["760.0","793.8"],["768.0","802.8"],["776.0","811.2"],["784.0","821.0"],["792.0","829.5"],["800.0","836.8"],["808.0","840.8"],["816.0","838.2"],["824.0","830.2"],["832.0","817.8"],["840.0","803.2"],["848.0","788.2"],["856.0","772.6"],["864.0","755.8"],["872.0","739.1"],["880.0","723.8"],["888.0","708.5"],["896.0","696.0"],["904.0","683.5"],["912.0","674.5"],["920.0","666.0"],["928.0","659.0"],["936.0","655.3"],["944.0","651.7"],["952.0","649.3"],["960.0","647.9"],["968.0","648.5"],["976.0","649.2"],["984.0","649.9"],["992.0","651.9"],["1000","654.3"],["1008","656.1"],["1016","658.6"],["1024","660.3"],["1032","662.2"],["1040","665.1"],["1048","667.2"],["1056","670.0"],["1064","672.8"],["1072","675.6"],["1080","678.3"],["1088","681.9"],["1096","685.1"],["1104","688.5"],["1112","690.9"],["1120","694.6"],["1128","697.6"],["1136","702.1"],["1144","706.1"],["1152","710.2"],["1160","715.2"],["1168","720.9"],["1176","727.2"],["1184","734.9"],["1192","743.3"],["1200","751.6"],["1208","760.0"],["1216","768.5"],["1224","776.2"],["1232","782.0"],["1240","788.1"],["1248","793.1"],["1256","797.6"],["1264","801.0"],["1272","804.1"],["1280","807.4"],["1288","810.1"],["1296","813.7"],["1304","815.8"],["1312","817.8"],["1320","819.9"],["1328","822.1"],["1336","823.5"],["1344","825.5"],["1352","826.5"],["1360","826.9"],["1368","827.4"],["1376","824.5"],["1384","819.2"],["1392","822.9"],["1400","824.0"],["1408","827.0"],["1416","830.6"],["1424","832.4"],["1432","833.1"],["1440","835.1"],["1448","835.1"],["1456","836.5"],["1464","836.5"],["1472","836.5"],["1480","837.9"],["1488","838.5"],["1496","839.3"],["1504","838.7"],["1512","838.0"],["1520","837.2"],["1528","836.2"],["1536","834.0"],["1544","832.5"],["1552","829.8"],["1560","827.3"],["1568","822.6"],["1576","817.4"],["1584","809.6"],["1592","799.8"],["1600","785.2"],["1608","767.8"],["1616","747.6"],["1624","730.7"],["1632","721.9"],["1640","721.1"],["1648","729.1"],["1656","741.3"],["1664","754.4"],["1672","769.9"],["1680","784.7"],["1688","796.9"],["1696","808.8"],["1704","817.0"],["1712","823.2"],["1720","828.0"],["1728","830.7"],["1736","834.3"],["1744","837.2"],["1752","838.3"],["1760","840.1"],["1768","841.3"],["1776","842.3"],["1784","842.2"],["1792","843.0"],["1800","842.7"],["1808","842.3"],["1816","842.3"],["1824","842.3"],["1832","842.3"],["1840","842.3"],["1848","842.2"],["1856","840.8"],["1864","840.8"],["1872","840.2"],["1880","839.4"],["1888","838.8"],["1896","838.0"],["1904","837.2"],["1912","836.0"],["1920","835.5"],["1928","834.4"],["1936","833.6"],["1944","832.5"],["1952","832.0"],["1960","830.6"],["1968","829.3"],["1976","828.4"],["1984","827.8"],["1992","826.4"]]</DATA></FACT><FACT VER="2.0" NAME="PLOT" CITID="473240"><SPECTRUM_NAME>Optical transmission spectrum</SPECTRUM_NAME><PLOT_TYPE>linear</PLOT_TYPE><Y_NAME>transmittance, T</Y_NAME><Y_UNITS>%</Y_UNITS><Y_SCALE/><X_NAME>wavelength</X_NAME><X_UNITS>nm</X_UNITS><X_SCALE/><ATS><AT><AT_NAME>crystallization temperature</AT_NAME><AT_VALUE>700</AT_VALUE><AT_UNIT>&#xB0;C</AT_UNIT></AT></ATS><MISC/><DATA>[["204","0.180"],["214","0.159"],["224","0.161"],["235","0.183"],["245","0.152"],["255","0.197"],["266","0.133"],["276","0.210"],["286","0.136"],["296","0.0754"],["319","0.0637"],["343","0.0667"],["354","0.133"],["364","0.264"],["374","0.319"],["385","0.364"],["395","0.478"],["405","0.458"],["416","0.475"],["426","0.471"],["436","0.472"],["447","0.474"],["457","0.585"],["468","0.536"],["478","0.645"],["488","0.657"],["499","0.650"],["509","0.660"],["519","0.704"],["530","0.662"],["540","0.644"],["550","0.675"],["561","0.622"],["571","0.678"],["581","0.638"],["592","0.669"],["602","0.725"],["613","0.650"],["623","0.716"],["633","0.685"],["644","0.719"],["654","0.677"],["664","0.700"],["675","0.723"],["685","0.691"],["695","0.703"],["706","0.683"],["716","0.700"],["726","0.691"],["737","0.827"],["747","0.872"],["758","0.851"],["768","0.863"],["778","0.886"],["789","0.866"],["799","0.900"],["809","1.04"],["820","1.01"],["830","1.05"],["840","1.20"],["851","1.27"],["861","1.39"],["871","1.42"],["882","1.56"],["892","1.69"],["902","1.79"],["913","1.97"],["923","2.17"],["934","2.33"],["944","2.51"],["954","2.79"],["965","2.96"],["975","3.17"],["985","3.39"],["996","3.77"],["1010","4.00"],["1020","4.38"],["1030","4.64"],["1040","5.02"],["1050","5.34"],["1060","5.75"],["1070","6.14"],["1080","6.56"],["1090","6.99"],["1100","7.45"]]</DATA></FACT><FACT VER="2.0" NAME="PR" CITID="473240"><CHEMSYNTH>0</CHEMSYNTH><STAGE><CONDITIONS>700-760 &#xB0;C; 3 h</CONDITIONS><PROCESSES>crystallization</PROCESSES><STARTINGS><STARTING><ITEM ID="5" VER="1.0" TYPE="glass/ceramic" HASH="fa824175ba9edc026e721862b2a152b5" HASH3="47b85a1473e9a9d8a49fc296d2c498a2" GHASH="4568dd7fffba70ae3d94c739cf5cc342"><NAMES><NAME>oxyfluoride glass</NAME></NAMES><LABEL>G5</LABEL><CLASS>glass</CLASS><MODIFICATION/><ATTRIBUTE/><COMPOSITION><COMPONENT><FORMULA>SiO2</FORMULA><HILL>O2Si</HILL><ELEMENTS><E>O</E><E>Si</E></ELEMENTS><AMOUNT>35</AMOUNT><AMOUNT_UNIT>mol%</AMOUNT_UNIT><ADDITIVE>0</ADDITIVE></COMPONENT><COMPONENT><FORMULA>Al2O3</FORMULA><HILL>Al2O3</HILL><ELEMENTS><E>Al</E><E>O</E></ELEMENTS><AMOUNT>20</AMOUNT><AMOUNT_UNIT>mol%</AMOUNT_UNIT><ADDITIVE>0</ADDITIVE></COMPONENT><COMPONENT><FORMULA>CaO</FORMULA><HILL>CaO</HILL><ELEMENTS><E>Ca</E><E>O</E></ELEMENTS><AMOUNT>15</AMOUNT><AMOUNT_UNIT>mol%</AMOUNT_UNIT><ADDITIVE>0</ADDITIVE></COMPONENT><COMPONENT><FORMULA>CaF2</FORMULA><HILL>CaF2</HILL><ELEMENTS><E>Ca</E><E>F</E></ELEMENTS><AMOUNT>30</AMOUNT><AMOUNT_UNIT>mol%</AMOUNT_UNIT><ADDITIVE>0</ADDITIVE></COMPONENT></COMPOSITION><HILL_BASE>AlCa1.13F1.5O6.88Si2.5</HILL_BASE><HILL_ADDS/><COMBINEDHILL>AlCa1.13F1.5O6.88Si2.5</COMBINEDHILL><COMBINEDHILL2/><PRECISEHILL>AlCa1.125F1.5O6.875Si2.5</PRECISEHILL><PRECISEHILL2/><ADDITIONMODE/><PHASES><PHASE><FORMULA>CaF2</FORMULA><HILL>CaF2</HILL><ELEMENTS><E>Ca</E><E>F</E></ELEMENTS><MODIFICATION/><ATTRIBUTE/><AMOUNT/><AMOUNT_UNIT/><ROLE/></PHASE></PHASES></ITEM></STARTING></STARTINGS></STAGE></FACT></FACTS></CERAMIC><CERAMIC><ITEM ID="37" VER="1.0" TYPE="glass/ceramic" HASH="ee2a895146e431ee82b2d26b60d602c2" HASH3="ee2a895146e431ee82b2d26b60d602c2" GHASH="5b957d71da37be07306d1e69578a8b9f"><NAMES><NAME>oxyfluoride glass-ceramic</NAME></NAMES><LABEL>GC1</LABEL><CLASS>glass-ceramic</CLASS><MODIFICATION/><ATTRIBUTE/><COMPOSITION><COMPONENT><FORMULA>SiO2</FORMULA><HILL>O2Si</HILL><ELEMENTS><E>O</E><E>Si</E></ELEMENTS><AMOUNT>55</AMOUNT><AMOUNT_UNIT>mol%</AMOUNT_UNIT><ADDITIVE>0</ADDITIVE></COMPONENT><COMPONENT><FORMULA>Al2O3</FORMULA><HILL>Al2O3</HILL><ELEMENTS><E>Al</E><E>O</E></ELEMENTS><AMOUNT>20</AMOUNT><AMOUNT_UNIT>mol%</AMOUNT_UNIT><ADDITIVE>0</ADDITIVE></COMPONENT><COMPONENT><FORMULA>CaO</FORMULA><HILL>CaO</HILL><ELEMENTS><E>Ca</E><E>O</E></ELEMENTS><AMOUNT>5</AMOUNT><AMOUNT_UNIT>mol%</AMOUNT_UNIT><ADDITIVE>0</ADDITIVE></COMPONENT><COMPONENT><FORMULA>CaF2</FORMULA><HILL>CaF2</HILL><ELEMENTS><E>Ca</E><E>F</E></ELEMENTS><AMOUNT>20</AMOUNT><AMOUNT_UNIT>mol%</AMOUNT_UNIT><ADDITIVE>0</ADDITIVE></COMPONENT></COMPOSITION><HILL_BASE>Al1.6CaF1.6O10.6Si4</HILL_BASE><HILL_ADDS/><COMBINEDHILL>Al1.6CaF1.6O10.6Si4</COMBINEDHILL><COMBINEDHILL2/><PRECISEHILL>Al1.6CaF1.6O10.6Si4</PRECISEHILL><PRECISEHILL2/><ADDITIONMODE/><PHASES><PHASE><FORMULA>CaF2</FORMULA><HILL>CaF2</HILL><ELEMENTS><E>Ca</E><E>F</E></ELEMENTS><MODIFICATION/><ATTRIBUTE>nanocrystalline</ATTRIBUTE><AMOUNT/><AMOUNT_UNIT/><ROLE/></PHASE><PHASE><FORMULA>CaAl2Si2O6</FORMULA><HILL>Al2CaO6Si2</HILL><ELEMENTS><E>Al</E><E>Ca</E><E>O</E><E>Si</E></ELEMENTS><MODIFICATION>anorthite</MODIFICATION><ATTRIBUTE/><AMOUNT/><AMOUNT_UNIT/><ROLE/></PHASE></PHASES></ITEM><FACTS><FACT NAME="CHAR" VER="2.1" CITID="473240"><NAME>XRD/X-ray diffraction</NAME><SPECTRUM>1</SPECTRUM><DEP/></FACT><FACT VER="2.0" NAME="PR" CITID="473240"><CHEMSYNTH>0</CHEMSYNTH><STAGE><CONDITIONS>900 &#xB0;C; 3 h</CONDITIONS><PROCESSES>crystallization</PROCESSES><STARTINGS><STARTING><ITEM ID="1" VER="1.0" TYPE="glass/ceramic" HASH="e6b6fe0987a8e1199837c393f6251051" HASH3="e6b6fe0987a8e1199837c393f6251051" GHASH="5b957d71da37be07306d1e69578a8b9f"><NAMES><NAME>oxyfluoride glass</NAME></NAMES><LABEL>G1</LABEL><CLASS>glass</CLASS><MODIFICATION/><ATTRIBUTE/><COMPOSITION><COMPONENT><FORMULA>SiO2</FORMULA><HILL>O2Si</HILL><ELEMENTS><E>O</E><E>Si</E></ELEMENTS><AMOUNT>55</AMOUNT><AMOUNT_UNIT>mol%</AMOUNT_UNIT><ADDITIVE>0</ADDITIVE></COMPONENT><COMPONENT><FORMULA>Al2O3</FORMULA><HILL>Al2O3</HILL><ELEMENTS><E>Al</E><E>O</E></ELEMENTS><AMOUNT>20</AMOUNT><AMOUNT_UNIT>mol%</AMOUNT_UNIT><ADDITIVE>0</ADDITIVE></COMPONENT><COMPONENT><FORMULA>CaO</FORMULA><HILL>CaO</HILL><ELEMENTS><E>Ca</E><E>O</E></ELEMENTS><AMOUNT>5</AMOUNT><AMOUNT_UNIT>mol%</AMOUNT_UNIT><ADDITIVE>0</ADDITIVE></COMPONENT><COMPONENT><FORMULA>CaF2</FORMULA><HILL>CaF2</HILL><ELEMENTS><E>Ca</E><E>F</E></ELEMENTS><AMOUNT>20</AMOUNT><AMOUNT_UNIT>mol%</AMOUNT_UNIT><ADDITIVE>0</ADDITIVE></COMPONENT></COMPOSITION><HILL_BASE>Al1.6CaF1.6O10.6Si4</HILL_BASE><HILL_ADDS/><COMBINEDHILL>Al1.6CaF1.6O10.6Si4</COMBINEDHILL><COMBINEDHILL2/><PRECISEHILL>Al1.6CaF1.6O10.6Si4</PRECISEHILL><PRECISEHILL2/><ADDITIONMODE/></ITEM></STARTING></STARTINGS></STAGE></FACT></FACTS></CERAMIC><CERAMIC><ITEM ID="38" VER="1.0" TYPE="glass/ceramic" HASH="6f5cb33dc53d471bfebf4ee5ebf1f24a" HASH3="0e1cb7086249251aa243d6d377d43af5" GHASH="2b69936486a77c04ecc7de4dee65547a"><NAMES><NAME>oxyfluoride glass-ceramic</NAME></NAMES><LABEL>GC2</LABEL><CLASS>glass-ceramic</CLASS><MODIFICATION/><ATTRIBUTE/><COMPOSITION><COMPONENT><FORMULA>SiO2</FORMULA><HILL>O2Si</HILL><ELEMENTS><E>O</E><E>Si</E></ELEMENTS><AMOUNT>50</AMOUNT><AMOUNT_UNIT>mol%</AMOUNT_UNIT><ADDITIVE>0</ADDITIVE></COMPONENT><COMPONENT><FORMULA>Al2O3</FORMULA><HILL>Al2O3</HILL><ELEMENTS><E>Al</E><E>O</E></ELEMENTS><AMOUNT>20</AMOUNT><AMOUNT_UNIT>mol%</AMOUNT_UNIT><ADDITIVE>0</ADDITIVE></COMPONENT><COMPONENT><FORMULA>CaO</FORMULA><HILL>CaO</HILL><ELEMENTS><E>Ca</E><E>O</E></ELEMENTS><AMOUNT>10</AMOUNT><AMOUNT_UNIT>mol%</AMOUNT_UNIT><ADDITIVE>0</ADDITIVE></COMPONENT><COMPONENT><FORMULA>CaF2</FORMULA><HILL>CaF2</HILL><ELEMENTS><E>Ca</E><E>F</E></ELEMENTS><AMOUNT>20</AMOUNT><AMOUNT_UNIT>mol%</AMOUNT_UNIT><ADDITIVE>0</ADDITIVE></COMPONENT></COMPOSITION><HILL_BASE>Al1.33CaF1.33O9Si3.33</HILL_BASE><HILL_ADDS/><COMBINEDHILL>Al1.33CaF1.33O9Si3.33</COMBINEDHILL><COMBINEDHILL2/><PRECISEHILL>Al1.3333CaF1.3333O9Si3.3333</PRECISEHILL><PRECISEHILL2/><ADDITIONMODE/><PHASES><PHASE><FORMULA>CaF2</FORMULA><HILL>CaF2</HILL><ELEMENTS><E>Ca</E><E>F</E></ELEMENTS><MODIFICATION/><ATTRIBUTE>nanocrystalline</ATTRIBUTE><AMOUNT/><AMOUNT_UNIT/><ROLE/></PHASE><PHASE><FORMULA>CaAl2Si2O6</FORMULA><HILL>Al2CaO6Si2</HILL><ELEMENTS><E>Al</E><E>Ca</E><E>O</E><E>Si</E></ELEMENTS><MODIFICATION>anorthite</MODIFICATION><ATTRIBUTE/><AMOUNT/><AMOUNT_UNIT/><ROLE/></PHASE></PHASES></ITEM><FACTS><FACT NAME="CHAR" VER="2.1" CITID="473240"><NAME>XRD/X-ray diffraction</NAME><SPECTRUM>1</SPECTRUM><DEP/></FACT><FACT VER="2.0" NAME="PR" CITID="473240"><CHEMSYNTH>0</CHEMSYNTH><STAGE><CONDITIONS>900 &#xB0;C; 3 h</CONDITIONS><PROCESSES>crystallization</PROCESSES><STARTINGS><STARTING><ITEM ID="2" VER="1.0" TYPE="glass/ceramic" HASH="45a35677d99cd1402ef328fb65175103" HASH3="7d2b701d0e6007e539a7689ff3e2f988" GHASH="2b69936486a77c04ecc7de4dee65547a"><NAMES><NAME>oxyfluoride glass</NAME></NAMES><LABEL>G2</LABEL><CLASS>glass</CLASS><MODIFICATION/><ATTRIBUTE/><COMPOSITION><COMPONENT><FORMULA>SiO2</FORMULA><HILL>O2Si</HILL><ELEMENTS><E>O</E><E>Si</E></ELEMENTS><AMOUNT>50</AMOUNT><AMOUNT_UNIT>mol%</AMOUNT_UNIT><ADDITIVE>0</ADDITIVE></COMPONENT><COMPONENT><FORMULA>Al2O3</FORMULA><HILL>Al2O3</HILL><ELEMENTS><E>Al</E><E>O</E></ELEMENTS><AMOUNT>20</AMOUNT><AMOUNT_UNIT>mol%</AMOUNT_UNIT><ADDITIVE>0</ADDITIVE></COMPONENT><COMPONENT><FORMULA>CaO</FORMULA><HILL>CaO</HILL><ELEMENTS><E>Ca</E><E>O</E></ELEMENTS><AMOUNT>10</AMOUNT><AMOUNT_UNIT>mol%</AMOUNT_UNIT><ADDITIVE>0</ADDITIVE></COMPONENT><COMPONENT><FORMULA>CaF2</FORMULA><HILL>CaF2</HILL><ELEMENTS><E>Ca</E><E>F</E></ELEMENTS><AMOUNT>20</AMOUNT><AMOUNT_UNIT>mol%</AMOUNT_UNIT><ADDITIVE>0</ADDITIVE></COMPONENT></COMPOSITION><HILL_BASE>Al1.33CaF1.33O9Si3.33</HILL_BASE><HILL_ADDS/><COMBINEDHILL>Al1.33CaF1.33O9Si3.33</COMBINEDHILL><COMBINEDHILL2/><PRECISEHILL>Al1.3333CaF1.3333O9Si3.3333</PRECISEHILL><PRECISEHILL2/><ADDITIONMODE/></ITEM></STARTING></STARTINGS></STAGE></FACT></FACTS></CERAMIC><CERAMIC><ITEM ID="39" VER="1.0" TYPE="glass/ceramic" HASH="d79d1fa108e8df00168e9d03d58088c8" HASH3="9a6c69d6fd535f3ec22ea8a23a6a2d22" GHASH="79b9317193bccee19cc32cacacad45ba"><NAMES><NAME>oxyfluoride glass-ceramic</NAME></NAMES><LABEL>GC3</LABEL><CLASS>glass-ceramic</CLASS><MODIFICATION/><ATTRIBUTE/><COMPOSITION><COMPONENT><FORMULA>SiO2</FORMULA><HILL>O2Si</HILL><ELEMENTS><E>O</E><E>Si</E></ELEMENTS><AMOUNT>45</AMOUNT><AMOUNT_UNIT>mol%</AMOUNT_UNIT><ADDITIVE>0</ADDITIVE></COMPONENT><COMPONENT><FORMULA>Al2O3</FORMULA><HILL>Al2O3</HILL><ELEMENTS><E>Al</E><E>O</E></ELEMENTS><AMOUNT>20</AMOUNT><AMOUNT_UNIT>mol%</AMOUNT_UNIT><ADDITIVE>0</ADDITIVE></COMPONENT><COMPONENT><FORMULA>CaO</FORMULA><HILL>CaO</HILL><ELEMENTS><E>Ca</E><E>O</E></ELEMENTS><AMOUNT>10</AMOUNT><AMOUNT_UNIT>mol%</AMOUNT_UNIT><ADDITIVE>0</ADDITIVE></COMPONENT><COMPONENT><FORMULA>CaF2</FORMULA><HILL>CaF2</HILL><ELEMENTS><E>Ca</E><E>F</E></ELEMENTS><AMOUNT>25</AMOUNT><AMOUNT_UNIT>mol%</AMOUNT_UNIT><ADDITIVE>0</ADDITIVE></COMPONENT></COMPOSITION><HILL_BASE>Al1.14CaF1.43O7.71Si2.86</HILL_BASE><HILL_ADDS/><COMBINEDHILL>Al1.14CaF1.43O7.71Si2.86</COMBINEDHILL><COMBINEDHILL2/><PRECISEHILL>Al1.1429CaF1.4286O7.7143Si2.8571</PRECISEHILL><PRECISEHILL2/><ADDITIONMODE/><PHASES><PHASE><FORMULA>CaF2</FORMULA><HILL>CaF2</HILL><ELEMENTS><E>Ca</E><E>F</E></ELEMENTS><MODIFICATION/><ATTRIBUTE>nanocrystalline</ATTRIBUTE><AMOUNT/><AMOUNT_UNIT/><ROLE/></PHASE><PHASE><FORMULA>CaAl2Si2O6</FORMULA><HILL>Al2CaO6Si2</HILL><ELEMENTS><E>Al</E><E>Ca</E><E>O</E><E>Si</E></ELEMENTS><MODIFICATION>anorthite</MODIFICATION><ATTRIBUTE/><AMOUNT/><AMOUNT_UNIT/><ROLE/></PHASE></PHASES></ITEM><FACTS><FACT NAME="CHAR" VER="2.1" CITID="473240"><NAME>XRD/X-ray diffraction</NAME><SPECTRUM>1</SPECTRUM><DEP/></FACT><FACT VER="2.0" NAME="PR" CITID="473240"><CHEMSYNTH>0</CHEMSYNTH><STAGE><CONDITIONS>900 &#xB0;C; 3 h</CONDITIONS><PROCESSES>crystallization</PROCESSES><STARTINGS><STARTING><ITEM ID="3" VER="1.0" TYPE="glass/ceramic" HASH="af765d05a0d05d7e880961f7e57dc134" HASH3="7359fabf62b282544c8f7b788d8cc75c" GHASH="79b9317193bccee19cc32cacacad45ba"><NAMES><NAME>oxyfluoride glass</NAME></NAMES><LABEL>G3</LABEL><CLASS>glass</CLASS><MODIFICATION/><ATTRIBUTE/><COMPOSITION><COMPONENT><FORMULA>SiO2</FORMULA><HILL>O2Si</HILL><ELEMENTS><E>O</E><E>Si</E></ELEMENTS><AMOUNT>45</AMOUNT><AMOUNT_UNIT>mol%</AMOUNT_UNIT><ADDITIVE>0</ADDITIVE></COMPONENT><COMPONENT><FORMULA>Al2O3</FORMULA><HILL>Al2O3</HILL><ELEMENTS><E>Al</E><E>O</E></ELEMENTS><AMOUNT>20</AMOUNT><AMOUNT_UNIT>mol%</AMOUNT_UNIT><ADDITIVE>0</ADDITIVE></COMPONENT><COMPONENT><FORMULA>CaO</FORMULA><HILL>CaO</HILL><ELEMENTS><E>Ca</E><E>O</E></ELEMENTS><AMOUNT>10</AMOUNT><AMOUNT_UNIT>mol%</AMOUNT_UNIT><ADDITIVE>0</ADDITIVE></COMPONENT><COMPONENT><FORMULA>CaF2</FORMULA><HILL>CaF2</HILL><ELEMENTS><E>Ca</E><E>F</E></ELEMENTS><AMOUNT>25</AMOUNT><AMOUNT_UNIT>mol%</AMOUNT_UNIT><ADDITIVE>0</ADDITIVE></COMPONENT></COMPOSITION><HILL_BASE>Al1.14CaF1.43O7.71Si2.86</HILL_BASE><HILL_ADDS/><COMBINEDHILL>Al1.14CaF1.43O7.71Si2.86</COMBINEDHILL><COMBINEDHILL2/><PRECISEHILL>Al1.1429CaF1.4286O7.7143Si2.8571</PRECISEHILL><PRECISEHILL2/><ADDITIONMODE/></ITEM></STARTING></STARTINGS></STAGE></FACT></FACTS></CERAMIC><CERAMIC><ITEM ID="40" VER="1.0" TYPE="glass/ceramic" HASH="991a74693b668ebda59b89388830231c" HASH3="bcc6c3cfb65821dab5db12abe185b83f" GHASH="fd6ac6a66bdef86ca6d65e4aefaf6eaf"><NAMES><NAME>oxyfluoride glass-ceramic</NAME></NAMES><LABEL>GC4</LABEL><CLASS>glass-ceramic</CLASS><MODIFICATION/><ATTRIBUTE/><COMPOSITION><COMPONENT><FORMULA>SiO2</FORMULA><HILL>O2Si</HILL><ELEMENTS><E>O</E><E>Si</E></ELEMENTS><AMOUNT>40</AMOUNT><AMOUNT_UNIT>mol%</AMOUNT_UNIT><ADDITIVE>0</ADDITIVE></COMPONENT><COMPONENT><FORMULA>Al2O3</FORMULA><HILL>Al2O3</HILL><ELEMENTS><E>Al</E><E>O</E></ELEMENTS><AMOUNT>20</AMOUNT><AMOUNT_UNIT>mol%</AMOUNT_UNIT><ADDITIVE>0</ADDITIVE></COMPONENT><COMPONENT><FORMULA>CaO</FORMULA><HILL>CaO</HILL><ELEMENTS><E>Ca</E><E>O</E></ELEMENTS><AMOUNT>15</AMOUNT><AMOUNT_UNIT>mol%</AMOUNT_UNIT><ADDITIVE>0</ADDITIVE></COMPONENT><COMPONENT><FORMULA>CaF2</FORMULA><HILL>CaF2</HILL><ELEMENTS><E>Ca</E><E>F</E></ELEMENTS><AMOUNT>25</AMOUNT><AMOUNT_UNIT>mol%</AMOUNT_UNIT><ADDITIVE>0</ADDITIVE></COMPONENT></COMPOSITION><HILL_BASE>AlCaF1.25O6.88Si2.5</HILL_BASE><HILL_ADDS/><COMBINEDHILL>AlCaF1.25O6.88Si2.5</COMBINEDHILL><COMBINEDHILL2/><PRECISEHILL>AlCaF1.25O6.875Si2.5</PRECISEHILL><PRECISEHILL2/><ADDITIONMODE/><PHASES><PHASE><FORMULA>CaF2</FORMULA><HILL>CaF2</HILL><ELEMENTS><E>Ca</E><E>F</E></ELEMENTS><MODIFICATION/><ATTRIBUTE>nanocrystalline</ATTRIBUTE><AMOUNT/><AMOUNT_UNIT/><ROLE/></PHASE><PHASE><FORMULA>CaAl2Si2O6</FORMULA><HILL>Al2CaO6Si2</HILL><ELEMENTS><E>Al</E><E>Ca</E><E>O</E><E>Si</E></ELEMENTS><MODIFICATION>anorthite</MODIFICATION><ATTRIBUTE/><AMOUNT/><AMOUNT_UNIT/><ROLE/></PHASE></PHASES></ITEM><FACTS><FACT NAME="CHAR" VER="2.1" CITID="473240"><NAME>XRD/X-ray diffraction</NAME><SPECTRUM>1</SPECTRUM><DEP/></FACT><FACT NAME="MICR" VER="2.1" CITID="473240"><MICROSCOPY>SEM</MICROSCOPY></FACT><FACT VER="2.0" NAME="PR" CITID="473240"><CHEMSYNTH>0</CHEMSYNTH><STAGE><CONDITIONS>900 &#xB0;C; 3 h</CONDITIONS><PROCESSES>crystallization</PROCESSES><STARTINGS><STARTING><ITEM ID="4" VER="1.0" TYPE="glass/ceramic" HASH="59ae94ce483bdc95e20a9bbf82a76c07" HASH3="3ca3552e6e9c48c67911351d051ed383" GHASH="fd6ac6a66bdef86ca6d65e4aefaf6eaf"><NAMES><NAME>oxyfluoride glass</NAME></NAMES><LABEL>G4</LABEL><CLASS>glass</CLASS><MODIFICATION/><ATTRIBUTE/><COMPOSITION><COMPONENT><FORMULA>SiO2</FORMULA><HILL>O2Si</HILL><ELEMENTS><E>O</E><E>Si</E></ELEMENTS><AMOUNT>40</AMOUNT><AMOUNT_UNIT>mol%</AMOUNT_UNIT><ADDITIVE>0</ADDITIVE></COMPONENT><COMPONENT><FORMULA>Al2O3</FORMULA><HILL>Al2O3</HILL><ELEMENTS><E>Al</E><E>O</E></ELEMENTS><AMOUNT>20</AMOUNT><AMOUNT_UNIT>mol%</AMOUNT_UNIT><ADDITIVE>0</ADDITIVE></COMPONENT><COMPONENT><FORMULA>CaO</FORMULA><HILL>CaO</HILL><ELEMENTS><E>Ca</E><E>O</E></ELEMENTS><AMOUNT>15</AMOUNT><AMOUNT_UNIT>mol%</AMOUNT_UNIT><ADDITIVE>0</ADDITIVE></COMPONENT><COMPONENT><FORMULA>CaF2</FORMULA><HILL>CaF2</HILL><ELEMENTS><E>Ca</E><E>F</E></ELEMENTS><AMOUNT>25</AMOUNT><AMOUNT_UNIT>mol%</AMOUNT_UNIT><ADDITIVE>0</ADDITIVE></COMPONENT></COMPOSITION><HILL_BASE>AlCaF1.25O6.88Si2.5</HILL_BASE><HILL_ADDS/><COMBINEDHILL>AlCaF1.25O6.88Si2.5</COMBINEDHILL><COMBINEDHILL2/><PRECISEHILL>AlCaF1.25O6.875Si2.5</PRECISEHILL><PRECISEHILL2/><ADDITIONMODE/></ITEM></STARTING></STARTINGS></STAGE></FACT></FACTS></CERAMIC><CERAMIC><ITEM ID="41" VER="1.0" TYPE="glass/ceramic" HASH="0566f05385484995cd1bd107502e4522" HASH3="a59f36829567f78c7b0b7ca8dbe93e6e" GHASH="4568dd7fffba70ae3d94c739cf5cc342"><NAMES><NAME>oxyfluoride glass-ceramic</NAME></NAMES><LABEL>GC5</LABEL><CLASS>glass-ceramic</CLASS><MODIFICATION/><ATTRIBUTE/><COMPOSITION><COMPONENT><FORMULA>SiO2</FORMULA><HILL>O2Si</HILL><ELEMENTS><E>O</E><E>Si</E></ELEMENTS><AMOUNT>35</AMOUNT><AMOUNT_UNIT>mol%</AMOUNT_UNIT><ADDITIVE>0</ADDITIVE></COMPONENT><COMPONENT><FORMULA>Al2O3</FORMULA><HILL>Al2O3</HILL><ELEMENTS><E>Al</E><E>O</E></ELEMENTS><AMOUNT>20</AMOUNT><AMOUNT_UNIT>mol%</AMOUNT_UNIT><ADDITIVE>0</ADDITIVE></COMPONENT><COMPONENT><FORMULA>CaO</FORMULA><HILL>CaO</HILL><ELEMENTS><E>Ca</E><E>O</E></ELEMENTS><AMOUNT>15</AMOUNT><AMOUNT_UNIT>mol%</AMOUNT_UNIT><ADDITIVE>0</ADDITIVE></COMPONENT><COMPONENT><FORMULA>CaF2</FORMULA><HILL>CaF2</HILL><ELEMENTS><E>Ca</E><E>F</E></ELEMENTS><AMOUNT>30</AMOUNT><AMOUNT_UNIT>mol%</AMOUNT_UNIT><ADDITIVE>0</ADDITIVE></COMPONENT></COMPOSITION><HILL_BASE>AlCa1.13F1.5O6.88Si2.5</HILL_BASE><HILL_ADDS/><COMBINEDHILL>AlCa1.13F1.5O6.88Si2.5</COMBINEDHILL><COMBINEDHILL2/><PRECISEHILL>AlCa1.125F1.5O6.875Si2.5</PRECISEHILL><PRECISEHILL2/><ADDITIONMODE/><PHASES><PHASE><FORMULA>CaF2</FORMULA><HILL>CaF2</HILL><ELEMENTS><E>Ca</E><E>F</E></ELEMENTS><MODIFICATION/><ATTRIBUTE>nanocrystalline</ATTRIBUTE><AMOUNT/><AMOUNT_UNIT/><ROLE/></PHASE><PHASE><FORMULA>CaAl2Si2O6</FORMULA><HILL>Al2CaO6Si2</HILL><ELEMENTS><E>Al</E><E>Ca</E><E>O</E><E>Si</E></ELEMENTS><MODIFICATION>anorthite</MODIFICATION><ATTRIBUTE/><AMOUNT/><AMOUNT_UNIT/><ROLE/></PHASE></PHASES></ITEM><FACTS><FACT NAME="CHAR" VER="2.1" CITID="473240"><NAME>XRD/X-ray diffraction</NAME><SPECTRUM>1</SPECTRUM><DEP/></FACT><FACT VER="2.0" NAME="PR" CITID="473240"><CHEMSYNTH>0</CHEMSYNTH><STAGE><CONDITIONS>900 &#xB0;C; 3 h</CONDITIONS><PROCESSES>crystallization</PROCESSES><STARTINGS><STARTING><ITEM ID="5" VER="1.0" TYPE="glass/ceramic" HASH="fa824175ba9edc026e721862b2a152b5" HASH3="47b85a1473e9a9d8a49fc296d2c498a2" GHASH="4568dd7fffba70ae3d94c739cf5cc342"><NAMES><NAME>oxyfluoride glass</NAME></NAMES><LABEL>G5</LABEL><CLASS>glass</CLASS><MODIFICATION/><ATTRIBUTE/><COMPOSITION><COMPONENT><FORMULA>SiO2</FORMULA><HILL>O2Si</HILL><ELEMENTS><E>O</E><E>Si</E></ELEMENTS><AMOUNT>35</AMOUNT><AMOUNT_UNIT>mol%</AMOUNT_UNIT><ADDITIVE>0</ADDITIVE></COMPONENT><COMPONENT><FORMULA>Al2O3</FORMULA><HILL>Al2O3</HILL><ELEMENTS><E>Al</E><E>O</E></ELEMENTS><AMOUNT>20</AMOUNT><AMOUNT_UNIT>mol%</AMOUNT_UNIT><ADDITIVE>0</ADDITIVE></COMPONENT><COMPONENT><FORMULA>CaO</FORMULA><HILL>CaO</HILL><ELEMENTS><E>Ca</E><E>O</E></ELEMENTS><AMOUNT>15</AMOUNT><AMOUNT_UNIT>mol%</AMOUNT_UNIT><ADDITIVE>0</ADDITIVE></COMPONENT><COMPONENT><FORMULA>CaF2</FORMULA><HILL>CaF2</HILL><ELEMENTS><E>Ca</E><E>F</E></ELEMENTS><AMOUNT>30</AMOUNT><AMOUNT_UNIT>mol%</AMOUNT_UNIT><ADDITIVE>0</ADDITIVE></COMPONENT></COMPOSITION><HILL_BASE>AlCa1.13F1.5O6.88Si2.5</HILL_BASE><HILL_ADDS/><COMBINEDHILL>AlCa1.13F1.5O6.88Si2.5</COMBINEDHILL><COMBINEDHILL2/><PRECISEHILL>AlCa1.125F1.5O6.875Si2.5</PRECISEHILL><PRECISEHILL2/><ADDITIONMODE/><PHASES><PHASE><FORMULA>CaF2</FORMULA><HILL>CaF2</HILL><ELEMENTS><E>Ca</E><E>F</E></ELEMENTS><MODIFICATION/><ATTRIBUTE/><AMOUNT/><AMOUNT_UNIT/><ROLE/></PHASE></PHASES></ITEM></STARTING></STARTINGS></STAGE></FACT></FACTS></CERAMIC></CERAMICS></ROOT>
