Repository: dalerxli/transmission

# trasmittance
find refractive index from transmittance

File: data/P20995.4.xml (part 3 of 5)
<?xml version="1.0"?>
</PROPERTY></FACT><FACT VER="1.0" NAME="GCQUAN" CITID="-20995"><PROPERTY><NAME>shear modulus, G</NAME><VAL>3.846E6</VAL><VAL_MIN>3846000</VAL_MIN><VAL_MAX>3846000</VAL_MAX><VALUNIT>psi</VALUNIT><MISC/></PROPERTY></FACT><FACT VER="1.0" NAME="GCQUAN" CITID="-20995"><PROPERTY><NAME>softening point</NAME><VAL>876.8</VAL><VAL_MIN>876.8</VAL_MIN><VAL_MAX>876.8</VAL_MAX><VALUNIT>&#xB0;C</VALUNIT><MISC/></PROPERTY></FACT><FACT VER="1.0" NAME="GCQUAN" CITID="-20995"><PROPERTY><NAME>strain point</NAME><VAL>555.2</VAL><VAL_MIN>555.2</VAL_MIN><VAL_MAX>555.2</VAL_MAX><VALUNIT>&#xB0;C</VALUNIT><MISC/></PROPERTY></FACT><FACT VER="1.0" NAME="GCQUAN" CITID="-20995"><PROPERTY><NAME>Young&apos;s modulus, E</NAME><VAL>9.489E6</VAL><VAL_MIN>9489000</VAL_MIN><VAL_MAX>9489000</VAL_MAX><VALUNIT>psi</VALUNIT><MISC/></PROPERTY></FACT><FACT VER="2.1" NAME="QUAL" CITID="-20995"><PROPERTY><MEASURED>2</MEASURED><NAME>CIE color parameters</NAME><DEP/><NEG>0</NEG></PROPERTY></FACT></FACTS></CERAMIC><CERAMIC><ITEM ID="86" VER="1.0" TYPE="glass/ceramic" HASH="a15daa99953f029312ab9aab86104be4" HASH3="c438c623c4a255b84be027b25e01bf27" GHASH="1ff85e26bfe7de2bed10b571a3f7e343"><LABEL>22</LABEL><CLASS>glass</CLASS><MODIFICATION/><ATTRIBUTE/><COMPOSITION><COMPONENT><FORMULA>SiO2</FORMULA><HILL>O2Si</HILL><ELEMENTS><E>O</E><E>Si</E></ELEMENTS><AMOUNT>66.51</AMOUNT><AMOUNT_UNIT>mol%</AMOUNT_UNIT><ADDITIVE>0</ADDITIVE></COMPONENT><COMPONENT><FORMULA>Al2O3</FORMULA><HILL>Al2O3</HILL><ELEMENTS><E>Al</E><E>O</E></ELEMENTS><AMOUNT>14.50</AMOUNT><AMOUNT_UNIT>mol%</AMOUNT_UNIT><ADDITIVE>0</ADDITIVE></COMPONENT><COMPONENT><FORMULA>Na2O</FORMULA><HILL>Na2O</HILL><ELEMENTS><E>Na</E><E>O</E></ELEMENTS><AMOUNT>14.95</AMOUNT><AMOUNT_UNIT>mol%</AMOUNT_UNIT><ADDITIVE>0</ADDITIVE></COMPONENT><COMPONENT><FORMULA>Fe2O3</FORMULA><HILL>Fe2O3</HILL><ELEMENTS><E>Fe</E><E>O</E></ELEMENTS><AMOUNT>0.03</AMOUNT><AMOUNT_UNIT>mol%</AMOUNT_UNIT><ADDITIVE>0</ADDITIVE></COMPONENT><COMPONENT><FORMULA>V2O5</FORMULA><HILL>O5V2</HILL><ELEMENTS><E>O</E><E>V</E></ELEMENTS><AMOUNT>4.00</AMOUNT><AMOUNT_UNIT>mol%</AMOUNT_UNIT><ADDITIVE>0</ADDITIVE></COMPONENT></COMPOSITION><HILL_BASE>Al483FeNa498O3530Si1110V133</HILL_BASE><HILL_ADDS/><COMBINEDHILL>Al483FeNa498O3530Si1110V133</COMBINEDHILL><COMBINEDHILL2/><PRECISEHILL>Al483.33FeNa498.33O3526Si1108.5V133.33</PRECISEHILL><PRECISEHILL2/><ADDITIONMODE/></ITEM><FACTS><FACT VER="2.1" NAME="QUAL" CITID="-20995"><PROPERTY><MEASURED>2</MEASURED><NAME>CIE color parameters</NAME><DEP/><NEG>0</NEG></PROPERTY></FACT></FACTS></CERAMIC><CERAMIC><ITEM ID="89" VER="1.0" TYPE="glass/ceramic" HASH="ebb1cbfa30c980b7867004617e4e1d9a" HASH3="1adcf7068c853ef0c1322b483f72a3e6" GHASH="e5e2ce1178fd5d3209b33c0d9d57a9c9"><LABEL>23</LABEL><CLASS>glass</CLASS><MODIFICATION/><ATTRIBUTE/><COMPOSITION><COMPONENT><FORMULA>SiO2</FORMULA><HILL>O2Si</HILL><ELEMENTS><E>O</E><E>Si</E></ELEMENTS><AMOUNT>67.51</AMOUNT><AMOUNT_UNIT>mol%</AMOUNT_UNIT><ADDITIVE>0</ADDITIVE></COMPONENT><COMPONENT><FORMULA>Al2O3</FORMULA><HILL>Al2O3</HILL><ELEMENTS><E>Al</E><E>O</E></ELEMENTS><AMOUNT>14.50</AMOUNT><AMOUNT_UNIT>mol%</AMOUNT_UNIT><ADDITIVE>0</ADDITIVE></COMPONENT><COMPONENT><FORMULA>Na2O</FORMULA><HILL>Na2O</HILL><ELEMENTS><E>Na</E><E>O</E></ELEMENTS><AMOUNT>14.96</AMOUNT><AMOUNT_UNIT>mol%</AMOUNT_UNIT><ADDITIVE>0</ADDITIVE></COMPONENT><COMPONENT><FORMULA>Fe2O3</FORMULA><HILL>Fe2O3</HILL><ELEMENTS><E>Fe</E><E>O</E></ELEMENTS><AMOUNT>0.03</AMOUNT><AMOUNT_UNIT>mol%</AMOUNT_UNIT><ADDITIVE>0</ADDITIVE></COMPONENT><COMPONENT><FORMULA>V2O5</FORMULA><HILL>O5V2</HILL><ELEMENTS><E>O</E><E>V</E></ELEMENTS><AMOUNT>3.00</AMOUNT><AMOUNT_UNIT>mol%</AMOUNT_UNIT><ADDITIVE>0</ADDITIVE></COMPONENT></COMPOSITION><HILL_BASE>Al483FeNa499O3480Si1130V100</HILL_BASE><HILL_ADDS/><COMBINEDHILL>Al483FeNa499O3480Si1130V100</COMBINEDHILL><COMBINEDHILL2/><PRECISEHILL>Al483.33FeNa498.67O3476.2Si1125.2V100</PRECISEHILL><PRECISEHILL2/><ADDITIONMODE/></ITEM><FACTS><FACT VER="2.1" NAME="QUAL" CITID="-20995"><PROPERTY><MEASURED>2</MEASURED><NAME>CIE color parameters</NAME><DEP/><NEG>0</NEG></PROPERTY></FACT></FACTS></CERAMIC><CERAMIC><ITEM ID="91" VER="1.0" TYPE="glass/ceramic" HASH="eac77faff41057023579657ce08fb9b7" HASH3="a58af79b11accea992f496cf2d3a16c9" GHASH="0eb3d736d9afef3b68e58d9a997fe3c1"><LABEL>24</LABEL><CLASS>glass</CLASS><MODIFICATION/><ATTRIBUTE/><COMPOSITION><COMPONENT><FORMULA>SiO2</FORMULA><HILL>O2Si</HILL><ELEMENTS><E>O</E><E>Si</E></ELEMENTS><AMOUNT>65.51</AMOUNT><AMOUNT_UNIT>mol%</AMOUNT_UNIT><ADDITIVE>0</ADDITIVE></COMPONENT><COMPONENT><FORMULA>Al2O3</FORMULA><HILL>Al2O3</HILL><ELEMENTS><E>Al</E><E>O</E></ELEMENTS><AMOUNT>14.50</AMOUNT><AMOUNT_UNIT>mol%</AMOUNT_UNIT><ADDITIVE>0</ADDITIVE></COMPONENT><COMPONENT><FORMULA>Na2O</FORMULA><HILL>Na2O</HILL><ELEMENTS><E>Na</E><E>O</E></ELEMENTS><AMOUNT>14.95</AMOUNT><AMOUNT_UNIT>mol%</AMOUNT_UNIT><ADDITIVE>0</ADDITIVE></COMPONENT><COMPONENT><FORMULA>Fe2O3</FORMULA><HILL>Fe2O3</HILL><ELEMENTS><E>Fe</E><E>O</E></ELEMENTS><AMOUNT>0.03</AMOUNT><AMOUNT_UNIT>mol%</AMOUNT_UNIT><ADDITIVE>0</ADDITIVE></COMPONENT><COMPONENT><FORMULA>V2O5</FORMULA><HILL>O5V2</HILL><ELEMENTS><E>O</E><E>V</E></ELEMENTS><AMOUNT>3.00</AMOUNT><AMOUNT_UNIT>mol%</AMOUNT_UNIT><ADDITIVE>0</ADDITIVE></COMPONENT><COMPONENT><FORMULA>MgO</FORMULA><HILL>MgO</HILL><ELEMENTS><E>Mg</E><E>O</E></ELEMENTS><AMOUNT>2.01</AMOUNT><AMOUNT_UNIT>mol%</AMOUNT_UNIT><ADDITIVE>0</ADDITIVE></COMPONENT></COMPOSITION><HILL_BASE>Al483FeMg33.5Na498O3440Si1090V100</HILL_BASE><HILL_ADDS/><COMBINEDHILL>Al483FeMg33.5Na498O3440Si1090V100</COMBINEDHILL><COMBINEDHILL2/><PRECISEHILL>Al483.33FeMg33.5Na498.33O3442.8Si1091.8V100</PRECISEHILL><PRECISEHILL2/><ADDITIONMODE/></ITEM><FACTS><FACT VER="2.1" NAME="QUAL" CITID="-20995"><PROPERTY><MEASURED>2</MEASURED><NAME>CIE color parameters</NAME><DEP/><NEG>0</NEG></PROPERTY></FACT></FACTS></CERAMIC><CERAMIC><ITEM ID="93" VER="1.0" TYPE="glass/ceramic" HASH="33c629f29655d3e3c2cb2c0fc3d69489" HASH3="380499c29acb66863cb7e5d133083401" GHASH="b9154ee7568d04fd0d89af22dc038387"><LABEL>25</LABEL><CLASS>glass</CLASS><MODIFICATION/><ATTRIBUTE/><COMPOSITION><COMPONENT><FORMULA>SiO2</FORMULA><HILL>O2Si</HILL><ELEMENTS><E>O</E><E>Si</E></ELEMENTS><AMOUNT>65.51</AMOUNT><AMOUNT_UNIT>mol%</AMOUNT_UNIT><ADDITIVE>0</ADDITIVE></COMPONENT><COMPONENT><FORMULA>Al2O3</FORMULA><HILL>Al2O3</HILL><ELEMENTS><E>Al</E><E>O</E></ELEMENTS><AMOUNT>14.50</AMOUNT><AMOUNT_UNIT>mol%</AMOUNT_UNIT><ADDITIVE>0</ADDITIVE></COMPONENT><COMPONENT><FORMULA>Na2O</FORMULA><HILL>Na2O</HILL><ELEMENTS><E>Na</E><E>O</E></ELEMENTS><AMOUNT>14.96</AMOUNT><AMOUNT_UNIT>mol%</AMOUNT_UNIT><ADDITIVE>0</ADDITIVE></COMPONENT><COMPONENT><FORMULA>Fe2O3</FORMULA><HILL>Fe2O3</HILL><ELEMENTS><E>Fe</E><E>O</E></ELEMENTS><AMOUNT>0.03</AMOUNT><AMOUNT_UNIT>mol%</AMOUNT_UNIT><ADDITIVE>0</ADDITIVE></COMPONENT><COMPONENT><FORMULA>V2O5</FORMULA><HILL>O5V2</HILL><ELEMENTS><E>O</E><E>V</E></ELEMENTS><AMOUNT>3.00</AMOUNT><AMOUNT_UNIT>mol%</AMOUNT_UNIT><ADDITIVE>0</ADDITIVE></COMPONENT><COMPONENT><FORMULA>P2O5</FORMULA><HILL>O5P2</HILL><ELEMENTS><E>O</E><E>P</E></ELEMENTS><AMOUNT>2.00</AMOUNT><AMOUNT_UNIT>mol%</AMOUNT_UNIT><ADDITIVE>0</ADDITIVE></COMPONENT></COMPOSITION><HILL_BASE>Al483FeNa499O3580P66.7Si1090V100</HILL_BASE><HILL_ADDS/><COMBINEDHILL>Al483FeNa499O3580P66.7Si1090V100</COMBINEDHILL><COMBINEDHILL2/><PRECISEHILL>Al483.33FeNa498.67O3576.2P66.667Si1091.8V100</PRECISEHILL><PRECISEHILL2/><ADDITIONMODE/></ITEM><FACTS><FACT VER="2.1" NAME="QUAL" CITID="-20995"><PROPERTY><MEASURED>2</MEASURED><NAME>CIE color parameters</NAME><DEP/><NEG>0</NEG></PROPERTY></FACT></FACTS></CERAMIC><CERAMIC><ITEM ID="95" VER="1.0" TYPE="glass/ceramic" HASH="1328e3caffb0600e08a7b95186efccfa" HASH3="ff84b2290b81e93486cebe12f3550424" GHASH="393212968abf638c64ada307e72af93e"><LABEL>26</LABEL><CLASS>glass</CLASS><MODIFICATION/><ATTRIBUTE/><COMPOSITION><COMPONENT><FORMULA>SiO2</FORMULA><HILL>O2Si</HILL><ELEMENTS><E>O</E><E>Si</E></ELEMENTS><AMOUNT>66.51</AMOUNT><AMOUNT_UNIT>mol%</AMOUNT_UNIT><ADDITIVE>0</ADDITIVE></COMPONENT><COMPONENT><FORMULA>Al2O3</FORMULA><HILL>Al2O3</HILL><ELEMENTS><E>Al</E><E>O</E></ELEMENTS><AMOUNT>14.50</AMOUNT><AMOUNT_UNIT>mol%</AMOUNT_UNIT><ADDITIVE>0</ADDITIVE></COMPONENT><COMPONENT><FORMULA>Na2O</FORMULA><HILL>Na2O</HILL><ELEMENTS><E>Na</E><E>O</E></ELEMENTS><AMOUNT>14.96</AMOUNT><AMOUNT_UNIT>mol%</AMOUNT_UNIT><ADDITIVE>0</ADDITIVE></COMPONENT><COMPONENT><FORMULA>Fe2O3</FORMULA><HILL>Fe2O3</HILL><ELEMENTS><E>Fe</E><E>O</E></ELEMENTS><AMOUNT>0.03</AMOUNT><AMOUNT_UNIT>mol%</AMOUNT_UNIT><ADDITIVE>0</ADDITIVE></COMPONENT><COMPONENT><FORMULA>V2O5</FORMULA><HILL>O5V2</HILL><ELEMENTS><E>O</E><E>V</E></ELEMENTS><AMOUNT>3.00</AMOUNT><AMOUNT_UNIT>mol%</AMOUNT_UNIT><ADDITIVE>0</ADDITIVE></COMPONENT><COMPONENT><FORMULA>MgO</FORMULA><HILL>MgO</HILL><ELEMENTS><E>Mg</E><E>O</E></ELEMENTS><AMOUNT>1.01</AMOUNT><AMOUNT_UNIT>mol%</AMOUNT_UNIT><ADDITIVE>0</ADDITIVE></COMPONENT></COMPOSITION><HILL_BASE>Al483FeMg16.8Na499O3460Si1110V100</HILL_BASE><HILL_ADDS/><COMBINEDHILL>Al483FeMg16.8Na499O3460Si1110V100</COMBINEDHILL><COMBINEDHILL2/><PRECISEHILL>Al483.33FeMg16.833Na498.67O3459.7Si1108.5V100</PRECISEHILL><PRECISEHILL2/><ADDITIONMODE/></ITEM><FACTS><FACT VER="2.1" NAME="QUAL" CITID="-20995"><PROPERTY><MEASURED>2</MEASURED><NAME>CIE color parameters</NAME><DEP/><NEG>0</NEG></PROPERTY></FACT></FACTS></CERAMIC><CERAMIC><ITEM ID="97" VER="1.0" TYPE="glass/ceramic" HASH="37396919d36b0f3a6dc4057dff2ead41" HASH3="9fe615f69975da197fb56b240fc2f7f2" GHASH="37663d90bd76700fea0533314da4cbf3"><LABEL>27</LABEL><CLASS>glass</CLASS><MODIFICATION/><ATTRIBUTE/><COMPOSITION><COMPONENT><FORMULA>SiO2</FORMULA><HILL>O2Si</HILL><ELEMENTS><E>O</E><E>Si</E></ELEMENTS><AMOUNT>67.01</AMOUNT><AMOUNT_UNIT>mol%</AMOUNT_UNIT><ADDITIVE>0</ADDITIVE></COMPONENT><COMPONENT><FORMULA>Al2O3</FORMULA><HILL>Al2O3</HILL><ELEMENTS><E>Al</E><E>O</E></ELEMENTS><AMOUNT>14.51</AMOUNT><AMOUNT_UNIT>mol%</AMOUNT_UNIT><ADDITIVE>0</ADDITIVE></COMPONENT><COMPONENT><FORMULA>Na2O</FORMULA><HILL>Na2O</HILL><ELEMENTS><E>Na</E><E>O</E></ELEMENTS><AMOUNT>14.95</AMOUNT><AMOUNT_UNIT>mol%</AMOUNT_UNIT><ADDITIVE>0</ADDITIVE></COMPONENT><COMPONENT><FORMULA>Fe2O3</FORMULA><HILL>Fe2O3</HILL><ELEMENTS><E>Fe</E><E>O</E></ELEMENTS><AMOUNT>0.03</AMOUNT><AMOUNT_UNIT>mol%</AMOUNT_UNIT><ADDITIVE>0</ADDITIVE></COMPONENT><COMPONENT><FORMULA>V2O5</FORMULA><HILL>O5V2</HILL><ELEMENTS><E>O</E><E>V</E></ELEMENTS><AMOUNT>3.00</AMOUNT><AMOUNT_UNIT>mol%</AMOUNT_UNIT><ADDITIVE>0</ADDITIVE></COMPONENT><COMPONENT><FORMULA>CaO</FORMULA><HILL>CaO</HILL><ELEMENTS><E>Ca</E><E>O</E></ELEMENTS><AMOUNT>0.5</AMOUNT><AMOUNT_UNIT>mol%</AMOUNT_UNIT><ADDITIVE>0</ADDITIVE></COMPONENT></COMPOSITION><HILL_BASE>Al484Ca8.33FeNa498O3470Si1120V100</HILL_BASE><HILL_ADDS/><COMBINEDHILL>Al484Ca8.33FeNa498O3470Si1120V100</COMBINEDHILL><COMBINEDHILL2/><PRECISEHILL>Al483.67Ca8.3333FeNa498.33O3468.2Si1116.8V100</PRECISEHILL><PRECISEHILL2/><ADDITIONMODE/></ITEM><FACTS><FACT VER="2.1" NAME="QUAL" CITID="-20995"><PROPERTY><MEASURED>2</MEASURED><NAME>CIE color parameters</NAME><DEP/><NEG>0</NEG></PROPERTY></FACT></FACTS></CERAMIC><CERAMIC><ITEM ID="99" VER="1.0" TYPE="glass/ceramic" HASH="88292f83f6079c0009879d5cce96a1c0" HASH3="dd5c84c68d0a52f9fda6776c6b7eb948" GHASH="430d5b3a38bc85ac0d9d63909a705e26"><LABEL>base glass B</LABEL><CLASS>glass</CLASS><MODIFICATION/><ATTRIBUTE/><COMPOSITION><COMPONENT><FORMULA>SiO2</FORMULA><HILL>O2Si</HILL><ELEMENTS><E>O</E><E>Si</E></ELEMENTS><AMOUNT>67.35</AMOUNT><AMOUNT_UNIT>mol%</AMOUNT_UNIT><ADDITIVE>0</ADDITIVE></COMPONENT><COMPONENT><FORMULA>Al2O3</FORMULA><HILL>Al2O3</HILL><ELEMENTS><E>Al</E><E>O</E></ELEMENTS><AMOUNT>12.66</AMOUNT><AMOUNT_UNIT>mol%</AMOUNT_UNIT><ADDITIVE>0</ADDITIVE></COMPONENT><COMPONENT><FORMULA>Na2O</FORMULA><HILL>Na2O</HILL><ELEMENTS><E>Na</E><E>O</E></ELEMENTS><AMOUNT>13.73</AMOUNT><AMOUNT_UNIT>mol%</AMOUNT_UNIT><ADDITIVE>0</ADDITIVE></COMPONENT><COMPONENT><FORMULA>MgO</FORMULA><HILL>MgO</HILL><ELEMENTS><E>Mg</E><E>O</E></ELEMENTS><AMOUNT>2.36</AMOUNT><AMOUNT_UNIT>mol%</AMOUNT_UNIT><ADDITIVE>0</ADDITIVE></COMPONENT><COMPONENT><FORMULA>B2O3</FORMULA><HILL>B2O3</HILL><ELEMENTS><E>B</E><E>O</E></ELEMENTS><AMOUNT>3.73</AMOUNT><AMOUNT_UNIT>mol%</AMOUNT_UNIT><ADDITIVE>0</ADDITIVE></COMPONENT><COMPONENT><FORMULA>SnO2</FORMULA><HILL>O2Sn</HILL><ELEMENTS><E>O</E><E>Sn</E></ELEMENTS><AMOUNT>0.09</AMOUNT><AMOUNT_UNIT>mol%</AMOUNT_UNIT><ADDITIVE>0</ADDITIVE></COMPONENT></COMPOSITION><HILL_BASE>Al281B82.9Mg26.2Na305O2220Si748Sn</HILL_BASE><HILL_ADDS/><COMBINEDHILL>Al281B82.9Mg26.2Na305O2220Si748Sn</COMBINEDHILL><COMBINEDHILL2/><PRECISEHILL>Al281.33B82.889Mg26.222Na305.11O2223.8Si748.33Sn</PRECISEHILL><PRECISEHILL2/><ADDITIONMODE/></ITEM><FACTS><FACT VER="1.0" NAME="GCQUAN" CITID="-20995"><PROPERTY><NAME>annealing point</NAME><VAL>631</VAL><VAL_MIN>631</VAL_MIN><VAL_MAX>631</VAL_MAX><VALUNIT>&#xB0;C</VALUNIT><MISC/></PROPERTY></FACT><FACT VER="1.0" NAME="GCQUAN" CITID="-20995"><PROPERTY><NAME>density, &#x3C1;</NAME><VAL>2.394</VAL><VAL_MIN>2.394</VAL_MIN><VAL_MAX>2.394</VAL_MAX><VALUNIT>g/cm&lt;sup&gt;3&lt;/sup&gt;</VALUNIT><MISC/></PROPERTY></FACT><FACT VER="1.0" NAME="GCQUAN" CITID="-20995"><PROPERTY><NAME>dynamic viscosity, &#x3B7;</NAME><VAL>2.2E6</VAL><VAL_MIN>2200000</VAL_MIN><VAL_MAX>2200000</VAL_MAX><VALUNIT>P</VALUNIT><ATS><AT><AT_NAME>temperature</AT_NAME><AT_VALUE>1005</AT_VALUE><AT_UNIT>&#xB0;C</AT_UNIT></AT></ATS><MISC/></PROPERTY></FACT><FACT VER="1.0" NAME="GCQUAN" CITID="-20995"><PROPERTY><NAME>linear thermal expansion coefficient, &#x3B1;&lt;sub&gt;L&lt;/sub&gt;</NAME><VAL>75.4E-7</VAL><VAL_MIN>0.00000754</VAL_MIN><VAL_MAX>0.00000754</VAL_MAX><VALUNIT>&#xB0;C&lt;sup&gt;-1&lt;/sup&gt;</VALUNIT><ATS><AT><AT_NAME>temperature</AT_NAME><AT_VALUE>~ 20 - 300</AT_VALUE><AT_UNIT>&#xB0;C</AT_UNIT></AT></ATS><MISC/></PROPERTY></FACT><FACT VER="1.0" NAME="GCQUAN" CITID="-20995"><PROPERTY><NAME>Poisson&apos;s ratio</NAME><VAL>0.2</VAL><VAL_MIN>0.2</VAL_MIN><VAL_MAX>0.2</VAL_MAX><VALUNIT/><MISC/></PROPERTY></FACT><FACT VER="1.0" NAME="GCQUAN" CITID="-20995"><PROPERTY><NAME>refractive index, n</NAME><VAL>1.496</VAL><VAL_MIN>1.496</VAL_MIN><VAL_MAX>1.496</VAL_MAX><VALUNIT/><ATS><AT><AT_NAME>wavelength</AT_NAME><AT_VALUE>589.3</AT_VALUE><AT_UNIT>nm</AT_UNIT></AT></ATS><MISC/></PROPERTY></FACT><FACT VER="1.0" NAME="GCQUAN" CITID="-20995"><PROPERTY><NAME>shear modulus, G</NAME><VAL>4.157E6</VAL><VAL_MIN>4157000</VAL_MIN><VAL_MAX>4157000</VAL_MAX><VALUNIT>psi</VALUNIT><MISC/></PROPERTY></FACT><FACT VER="1.0" NAME="GCQUAN" CITID="-20995"><PROPERTY><NAME>softening point</NAME><VAL>903</VAL><VAL_MIN>903</VAL_MIN><VAL_MAX>903</VAL_MAX><VALUNIT>&#xB0;C</VALUNIT><MISC/></PROPERTY></FACT><FACT VER="1.0" NAME="GCQUAN" CITID="-20995"><PROPERTY><NAME>strain point</NAME><VAL>578</VAL><VAL_MIN>578</VAL_MIN><VAL_MAX>578</VAL_MAX><VALUNIT>&#xB0;C</VALUNIT><MISC/></PROPERTY></FACT><FACT VER="1.0" NAME="GCQUAN" CITID="-20995"><PROPERTY><NAME>stress-optic coefficient, C</NAME><VAL>32.2</VAL><VAL_MIN>32.2</VAL_MIN><VAL_MAX>32.2</VAL_MAX><VALUNIT>nm&#xB7;MPa&lt;sup&gt;-1&lt;/sup&gt;&#xB7;cm&lt;sup&gt;-1&lt;/sup&gt;</VALUNIT><MISC/></PROPERTY></FACT><FACT VER="1.0" NAME="GCQUAN" CITID="-20995"><PROPERTY><NAME>Young&apos;s modulus, E</NAME><VAL>9.975E6</VAL><VAL_MIN>9975000</VAL_MIN><VAL_MAX>9975000</VAL_MAX><VALUNIT>psi</VALUNIT><MISC/></PROPERTY></FACT></FACTS></CERAMIC><CERAMIC><ITEM ID="102" VER="1.0" TYPE="glass/ceramic" HASH="bdebb78cb1fd473e75c6d587fa571947" HASH3="3dcf3714b63b530a9d648a23de4b8fe6" GHASH="801ba2dd9062d776161f2428e6776e3e"><LABEL>31</LABEL><CLASS>glass</CLASS><MODIFICATION/><ATTRIBUTE/><COMPOSITION><COMPONENT><FORMULA>SiO2</FORMULA><HILL>O2Si</HILL><ELEMENTS><E>O</E><E>Si</E></ELEMENTS><AMOUNT>66.60</AMOUNT><AMOUNT_UNIT>mol%</AMOUNT_UNIT><ADDITIVE>0</ADDITIVE></COMPONENT><COMPONENT><FORMULA>Al2O3</FORMULA><HILL>Al2O3</HILL><ELEMENTS><E>Al</E><E>O</E></ELEMENTS><AMOUNT>12.53</AMOUNT><AMOUNT_UNIT>mol%</AMOUNT_UNIT><ADDITIVE>0</ADDITIVE></COMPONENT><COMPONENT><FORMULA>Na2O</FORMULA><HILL>Na2O</HILL><ELEMENTS><E>Na</E><E>O</E></ELEMENTS><AMOUNT>13.50</AMOUNT><AMOUNT_UNIT>mol%</AMOUNT_UNIT><ADDITIVE>0</ADDITIVE></COMPONENT><COMPONENT><FORMULA>MgO</FORMULA><HILL>MgO</HILL><ELEMENTS><E>Mg</E><E>O</E></ELEMENTS><AMOUNT>2.34</AMOUNT><AMOUNT_UNIT>mol%</AMOUNT_UNIT><ADDITIVE>0</ADDITIVE></COMPONENT><COMPONENT><FORMULA>B2O3</FORMULA><HILL>B2O3</HILL><ELEMENTS><E>B</E><E>O</E></ELEMENTS><AMOUNT>3.62</AMOUNT><AMOUNT_UNIT>mol%</AMOUNT_UNIT><ADDITIVE>0</ADDITIVE></COMPONENT><COMPONENT><FORMULA>SnO2</FORMULA><HILL>O2Sn</HILL><ELEMENTS><E>O</E><E>Sn</E></ELEMENTS><AMOUNT>0.09</AMOUNT><AMOUNT_UNIT>mol%</AMOUNT_UNIT><ADDITIVE>0</ADDITIVE></COMPONENT><COMPONENT><FORMULA>Fe2O3</FORMULA><HILL>Fe2O3</HILL><ELEMENTS><E>Fe</E><E>O</E></ELEMENTS><AMOUNT>0.33</AMOUNT><AMOUNT_UNIT>mol%</AMOUNT_UNIT><ADDITIVE>0</ADDITIVE></COMPONENT><COMPONENT><FORMULA>Co3O4</FORMULA><HILL>Co3O4</HILL><ELEMENTS><E>Co</E><E>O</E></ELEMENTS><AMOUNT>0.22</AMOUNT><AMOUNT_UNIT>mol%</AMOUNT_UNIT><ADDITIVE>0</ADDITIVE></COMPONENT><COMPONENT><FORMULA>NiO</FORMULA><HILL>NiO</HILL><ELEMENTS><E>Ni</E><E>O</E></ELEMENTS><AMOUNT>0.71</AMOUNT><AMOUNT_UNIT>mol%</AMOUNT_UNIT><ADDITIVE>0</ADDITIVE></COMPONENT></COMPOSITION><HILL_BASE>Al278B80.4Co7.33Fe7.33Mg26Na300Ni7.89O2230Si740Sn</HILL_BASE><HILL_ADDS/><COMBINEDHILL>Al278B80.4Co7.33Fe7.33Mg26Na300Ni7.89O2230Si740Sn</COMBINEDHILL><COMBINEDHILL2/><PRECISEHILL>Al278.44B80.444Co7.3333Fe7.3333Mg26Na300Ni7.8889O2225Si740Sn</PRECISEHILL><PRECISEHILL2/><ADDITIONMODE/></ITEM><FACTS><FACT VER="2.1" NAME="QUAL" CITID="-20995"><PROPERTY><MEASURED>2</MEASURED><NAME>CIE color parameters</NAME><DEP/><NEG>0</NEG></PROPERTY></FACT><FACT VER="1.0" NAME="GCQUAN" CITID="-20995"><PROPERTY><NAME>dynamic viscosity, &#x3B7;</NAME><VAL>4.1E4</VAL><VAL_MIN>41000</VAL_MIN><VAL_MAX>41000</VAL_MAX><VALUNIT>P</VALUNIT><ATS><AT><AT_NAME>temperature</AT_NAME><AT_VALUE>1190</AT_VALUE><AT_UNIT>&#xB0;C</AT_UNIT></AT></ATS><MISC/></PROPERTY></FACT></FACTS></CERAMIC><CERAMIC><ITEM ID="105" VER="1.0" TYPE="glass/ceramic" HASH="d0f88a5d452de9299e0fff3bd1486f12" HASH3="9422bb71e35fd6432509b2f3ebf9b2c0" GHASH="c8495ff4b3dea2c1db1c1c18da532267"><LABEL>32</LABEL><CLASS>glass</CLASS><MODIFICATION/><ATTRIBUTE/><COMPOSITION><COMPONENT><FORMULA>SiO2</FORMULA><HILL>O2Si</HILL><ELEMENTS><E>O</E><E>Si</E></ELEMENTS><AMOUNT>66.30</AMOUNT><AMOUNT_UNIT>mol%</AMOUNT_UNIT><ADDITIVE>0</ADDITIVE></COMPONENT><COMPONENT><FORMULA>Al2O3</FORMULA><HILL>Al2O3</HILL><ELEMENTS><E>Al</E><E>O</E></ELEMENTS><AMOUNT>12.47</AMOUNT><AMOUNT_UNIT>mol%</AMOUNT_UNIT><ADDITIVE>0</ADDITIVE></COMPONENT><COMPONENT><FORMULA>Na2O</FORMULA><HILL>Na2O</HILL><ELEMENTS><E>Na</E><E>O</E></ELEMENTS><AMOUNT>13.44</AMOUNT><AMOUNT_UNIT>mol%</AMOUNT_UNIT><ADDITIVE>0</ADDITIVE></COMPONENT><COMPONENT><FORMULA>MgO</FORMULA><HILL>MgO</HILL><ELEMENTS><E>Mg</E><E>O</E></ELEMENTS><AMOUNT>2.32</AMOUNT><AMOUNT_UNIT>mol%</AMOUNT_UNIT><ADDITIVE>0</ADDITIVE></COMPONENT><COMPONENT><FORMULA>B2O3</FORMULA><HILL>B2O3</HILL><ELEMENTS><E>B</E><E>O</E></ELEMENTS><AMOUNT>3.60</AMOUNT><AMOUNT_UNIT>mol%</AMOUNT_UNIT><ADDITIVE>0</ADDITIVE></COMPONENT><COMPONENT><FORMULA>SnO2</FORMULA><HILL>O2Sn</HILL><ELEMENTS><E>O</E><E>Sn</E></ELEMENTS><AMOUNT>0.08</AMOUNT><AMOUNT_UNIT>mol%</AMOUNT_UNIT><ADDITIVE>0</ADDITIVE></COMPONENT><COMPONENT><FORMULA>Fe2O3</FORMULA><HILL>Fe2O3</HILL><ELEMENTS><E>Fe</E><E>O</E></ELEMENTS><AMOUNT>0.67</AMOUNT><AMOUNT_UNIT>mol%</AMOUNT_UNIT><ADDITIVE>0</ADDITIVE></COMPONENT><COMPONENT><FORMULA>Co3O4</FORMULA><HILL>Co3O4</HILL><ELEMENTS><E>Co</E><E>O</E></ELEMENTS><AMOUNT>0.33</AMOUNT><AMOUNT_UNIT>mol%</AMOUNT_UNIT><ADDITIVE>0</ADDITIVE></COMPONENT><COMPONENT><FORMULA>NiO</FORMULA><HILL>NiO</HILL><ELEMENTS><E>Ni</E><E>O</E></ELEMENTS><AMOUNT>0.72</AMOUNT><AMOUNT_UNIT>mol%</AMOUNT_UNIT><ADDITIVE>0</ADDITIVE></COMPONENT></COMPOSITION><HILL_BASE>Al312B90Co12.4Fe16.8Mg29Na336Ni9O2510Si829Sn</HILL_BASE><HILL_ADDS/><COMBINEDHILL>Al312B90Co12.4Fe16.8Mg29Na336Ni9O2510Si829Sn</COMBINEDHILL><COMBINEDHILL2/><PRECISEHILL>Al311.75B90Co12.375Fe16.75Mg29Na336Ni9O2509.8Si828.75Sn</PRECISEHILL><PRECISEHILL2/><ADDITIONMODE/></ITEM><FACTS><FACT VER="2.1" NAME="QUAL" CITID="-20995"><PROPERTY><MEASURED>2</MEASURED><NAME>CIE color parameters</NAME><DEP/><NEG>0</NEG></PROPERTY></FACT><FACT VER="1.0" NAME="GCQUAN" CITID="-20995"><PROPERTY><NAME>dynamic viscosity, &#x3B7;</NAME><VAL>1.3E4</VAL><VAL_MIN>13000</VAL_MIN><VAL_MAX>13000</VAL_MAX><VALUNIT>P</VALUNIT><ATS><AT><AT_NAME>temperature</AT_NAME><AT_VALUE>1265</AT_VALUE><AT_UNIT>&#xB0;C</AT_UNIT></AT></ATS><MISC/></PROPERTY></FACT></FACTS></CERAMIC><CERAMIC><ITEM ID="108" VER="1.0" TYPE="glass/ceramic" HASH="ab027d4e6bea3a3494bd88dda605e355" HASH3="4824948c7a73e20d063355d9aaf2bf13" GHASH="c00790912cd0cc01a4f8bea313a50a0a"><LABEL>33</LABEL><CLASS>glass</CLASS><MODIFICATION/><ATTRIBUTE/><COMPOSITION><COMPONENT><FORMULA>SiO2</FORMULA><HILL>O2Si</HILL><ELEMENTS><E>O</E><E>Si</E></ELEMENTS><AMOUNT>66.05</AMOUNT><AMOUNT_UNIT>mol%</AMOUNT_UNIT><ADDITIVE>0</ADDITIVE></COMPONENT><COMPONENT><FORMULA>Al2O3</FORMULA><HILL>Al2O3</HILL><ELEMENTS><E>Al</E><E>O</E></ELEMENTS><AMOUNT>12.42</AMOUNT><AMOUNT_UNIT>mol%</AMOUNT_UNIT><ADDITIVE>0</ADDITIVE></COMPONENT><COMPONENT><FORMULA>Na2O</FORMULA><HILL>Na2O</HILL><ELEMENTS><E>Na</E><E>O</E></ELEMENTS><AMOUNT>13.39</AMOUNT><AMOUNT_UNIT>mol%</AMOUNT_UNIT><ADDITIVE>0</ADDITIVE></COMPONENT><COMPONENT><FORMULA>MgO</FORMULA><HILL>MgO</HILL><ELEMENTS><E>Mg</E><E>O</E></ELEMENTS><AMOUNT>2.31</AMOUNT><AMOUNT_UNIT>mol%</AMOUNT_UNIT><ADDITIVE>0</ADDITIVE></COMPONENT><COMPONENT><FORMULA>B2O3</FORMULA><HILL>B2O3</HILL><ELEMENTS><E>B</E><E>O</E></ELEMENTS><AMOUNT>3.59</AMOUNT><AMOUNT_UNIT>mol%</AMOUNT_UNIT><ADDITIVE>0</ADDITIVE></COMPONENT><COMPONENT><FORMULA>SnO2</FORMULA><HILL>O2Sn</HILL><ELEMENTS><E>O</E><E>Sn</E></ELEMENTS><AMOUNT>0.08</AMOUNT><AMOUNT_UNIT>mol%</AMOUNT_UNIT><ADDITIVE>0</ADDITIVE></COMPONENT><COMPONENT><FORMULA>Fe2O3</FORMULA><HILL>Fe2O3</HILL><ELEMENTS><E>Fe</E><E>O</E></ELEMENTS><AMOUNT>0.33</AMOUNT><AMOUNT_UNIT>mol%</AMOUNT_UNIT><ADDITIVE>0</ADDITIVE></COMPONENT><COMPONENT><FORMULA>Co3O4</FORMULA><HILL>Co3O4</HILL><ELEMENTS><E>Co</E><E>O</E></ELEMENTS><AMOUNT>0.33</AMOUNT><AMOUNT_UNIT>mol%</AMOUNT_UNIT><ADDITIVE>0</ADDITIVE></COMPONENT><COMPONENT><FORMULA>NiO</FORMULA><HILL>NiO</HILL><ELEMENTS><E>Ni</E><E>O</E></ELEMENTS><AMOUNT>1.43</AMOUNT><AMOUNT_UNIT>mol%</AMOUNT_UNIT><ADDITIVE>0</ADDITIVE></COMPONENT></COMPOSITION><HILL_BASE>Al311B89.8Co12.4Fe8.25Mg28.9Na335Ni17.9O2500Si826Sn</HILL_BASE><HILL_ADDS/><COMBINEDHILL>Al311B89.8Co12.4Fe8.25Mg28.9Na335Ni17.9O2500Si826Sn</COMBINEDHILL><COMBINEDHILL2/><PRECISEHILL>Al310.5B89.75Co12.375Fe8.25Mg28.875Na334.75Ni17.875O2496.6Si825.63Sn</PRECISEHILL><PRECISEHILL2/><ADDITIONMODE/></ITEM><FACTS><FACT VER="2.1" NAME="QUAL" CITID="-20995"><PROPERTY><MEASURED>2</MEASURED><NAME>CIE color parameters</NAME><DEP/><NEG>0</NEG></PROPERTY></FACT><FACT VER="1.0" NAME="GCQUAN" CITID="-20995"><PROPERTY><NAME>dynamic viscosity, &#x3B7;</NAME><VAL>2.9E4</VAL><VAL_MIN>29000</VAL_MIN><VAL_MAX>29000</VAL_MAX><VALUNIT>P</VALUNIT><ATS><AT><AT_NAME>temperature</AT_NAME><AT_VALUE>1200</AT_VALUE><AT_UNIT>&#xB0;C</AT_UNIT></AT></ATS><MISC/></PROPERTY></FACT></FACTS></CERAMIC><CERAMIC><ITEM ID="111" VER="1.0" TYPE="glass/ceramic" HASH="4e0e88c1f2545d76859027fd8b6c5120" HASH3="d89f676d3e35cadefa62f7298bb7eb67" GHASH="eebacb0b8e95984e97956cce351a7608"><LABEL>34</LABEL><CLASS>glass</CLASS><MODIFICATION/><ATTRIBUTE/><COMPOSITION><COMPONENT><FORMULA>SiO2</FORMULA><HILL>O2Si</HILL><ELEMENTS><E>O</E><E>Si</E></ELEMENTS><AMOUNT>67.91</AMOUNT><AMOUNT_UNIT>mol%</AMOUNT_UNIT><ADDITIVE>0</ADDITIVE></COMPONENT><COMPONENT><FORMULA>Al2O3</FORMULA><HILL>Al2O3</HILL><ELEMENTS><E>Al</E><E>O</E></ELEMENTS><AMOUNT>12.77</AMOUNT><AMOUNT_UNIT>mol%</AMOUNT_UNIT><ADDITIVE>0</ADDITIVE></COMPONENT><COMPONENT><FORMULA>Na2O</FORMULA><HILL>Na2O</HILL><ELEMENTS><E>Na</E><E>O</E></ELEMENTS><AMOUNT>13.76</AMOUNT><AMOUNT_UNIT>mol%</AMOUNT_UNIT><ADDITIVE>0</ADDITIVE></COMPONENT><COMPONENT><FORMULA>B2O3</FORMULA><HILL>B2O3</HILL><ELEMENTS><E>B</E><E>O</E></ELEMENTS><AMOUNT>3.69</AMOUNT><AMOUNT_UNIT>mol%</AMOUNT_UNIT><ADDITIVE>0</ADDITIVE></COMPONENT><COMPONENT><FORMULA>SnO2</FORMULA><HILL>O2Sn</HILL><ELEMENTS><E>O</E><E>Sn</E></ELEMENTS><AMOUNT>0.09</AMOUNT><AMOUNT_UNIT>mol%</AMOUNT_UNIT><ADDITIVE>0</ADDITIVE></COMPONENT><COMPONENT><FORMULA>Fe2O3</FORMULA><HILL>Fe2O3</HILL><ELEMENTS><E>Fe</E><E>O</E></ELEMENTS><AMOUNT>0.68</AMOUNT><AMOUNT_UNIT>mol%</AMOUNT_UNIT><ADDITIVE>0</ADDITIVE></COMPONENT><COMPONENT><FORMULA>Co3O4</FORMULA><HILL>Co3O4</HILL><ELEMENTS><E>Co</E><E>O</E></ELEMENTS><AMOUNT>0.34</AMOUNT><AMOUNT_UNIT>mol%</AMOUNT_UNIT><ADDITIVE>0</ADDITIVE></COMPONENT><COMPONENT><FORMULA>NiO</FORMULA><HILL>NiO</HILL><ELEMENTS><E>Ni</E><E>O</E></ELEMENTS><AMOUNT>0.72</AMOUNT><AMOUNT_UNIT>mol%</AMOUNT_UNIT><ADDITIVE>0</ADDITIVE></COMPONENT></COMPOSITION><HILL_BASE>Al284B82Co11.3Fe15.1Na306Ni8O2260Si755Sn</HILL_BASE><HILL_ADDS/><COMBINEDHILL>Al284B82Co11.3Fe15.1Na306Ni8O2260Si755Sn</COMBINEDHILL><COMBINEDHILL2/><PRECISEHILL>Al283.78B82Co11.333Fe15.111Na305.78Ni8O2258.4Si754.56Sn</PRECISEHILL><PRECISEHILL2/><ADDITIONMODE/></ITEM><FACTS><FACT VER="2.1" NAME="QUAL" CITID="-20995"><PROPERTY><MEASURED>2</MEASURED><NAME>CIE color parameters</NAME><DEP/><NEG>0</NEG></PROPERTY></FACT><FACT VER="1.0" NAME="GCQUAN" CITID="-20995"><PROPERTY><NAME>dynamic viscosity, &#x3B7;</NAME><VAL>7.8E4</VAL><VAL_MIN>78000</VAL_MIN><VAL_MAX>78000</VAL_MAX><VALUNIT>P</VALUNIT><ATS><AT><AT_NAME>temperature</AT_NAME><AT_VALUE>1190</AT_VALUE><AT_UNIT>&#xB0;C</AT_UNIT></AT></ATS><MISC/></PROPERTY></FACT></FACTS></CERAMIC><CERAMIC><ITEM ID="117" VER="1.0" TYPE="glass/ceramic" HASH="67a8ecedcd6ef348fec4d5a32c252f98" HASH3="ff53fedcfcfe79a814b19c3644c8fb05" GHASH="41333547dcf81d35d5ebc8f46dc6055f"><LABEL>35</LABEL><CLASS>glass</CLASS><MODIFICATION/><ATTRIBUTE/><COMPOSITION><COMPONENT><FORMULA>SiO2</FORMULA><HILL>O2Si</HILL><ELEMENTS><E>O</E><E>Si</E></ELEMENTS><AMOUNT>67.44</AMOUNT><AMOUNT_UNIT>mol%</AMOUNT_UNIT><ADDITIVE>0</ADDITIVE></COMPONENT><COMPONENT><FORMULA>Al2O3</FORMULA><HILL>Al2O3</HILL><ELEMENTS><E>Al</E><E>O</E></ELEMENTS><AMOUNT>12.69</AMOUNT><AMOUNT_UNIT>mol%</AMOUNT_UNIT><ADDITIVE>0</ADDITIVE></COMPONENT><COMPONENT><FORMULA>Na2O</FORMULA><HILL>Na2O</HILL><ELEMENTS><E>Na</E><E>O</E></ELEMENTS><AMOUNT>13.67</AMOUNT><AMOUNT_UNIT>mol%</AMOUNT_UNIT><ADDITIVE>0</ADDITIVE></COMPONENT><COMPONENT><FORMULA>MgO</FORMULA><HILL>MgO</HILL><ELEMENTS><E>Mg</E><E>O</E></ELEMENTS><AMOUNT>0.67</AMOUNT><AMOUNT_UNIT>mol%</AMOUNT_UNIT><ADDITIVE>0</ADDITIVE></COMPONENT><COMPONENT><FORMULA>B2O3</FORMULA><HILL>B2O3</HILL><ELEMENTS><E>B</E><E>O</E></ELEMENTS><AMOUNT>3.67</AMOUNT><AMOUNT_UNIT>mol%</AMOUNT_UNIT><ADDITIVE>0</ADDITIVE></COMPONENT><COMPONENT><FORMULA>SnO2</FORMULA><HILL>O2Sn</HILL><ELEMENTS><E>O</E><E>Sn</E></ELEMENTS><AMOUNT>0.09</AMOUNT><AMOUNT_UNIT>mol%</AMOUNT_UNIT><ADDITIVE>0</ADDITIVE></COMPONENT><COMPONENT><FORMULA>Fe2O3</FORMULA><HILL>Fe2O3</HILL><ELEMENTS><E>Fe</E><E>O</E></ELEMENTS><AMOUNT>0.67</AMOUNT><AMOUNT_UNIT>mol%</AMOUNT_UNIT><ADDITIVE>0</ADDITIVE></COMPONENT><COMPONENT><FORMULA>Co3O4</FORMULA><HILL>Co3O4</HILL><ELEMENTS><E>Co</E><E>O</E></ELEMENTS><AMOUNT>0.34</AMOUNT><AMOUNT_UNIT>mol%</AMOUNT_UNIT><ADDITIVE>0</ADDITIVE></COMPONENT><COMPONENT><FORMULA>NiO</FORMULA><HILL>NiO</HILL><ELEMENTS><E>Ni</E><E>O</E></ELEMENTS><AMOUNT>0.72</AMOUNT><AMOUNT_UNIT>mol%</AMOUNT_UNIT><ADDITIVE>0</ADDITIVE></COMPONENT></COMPOSITION><HILL_BASE>Al282B81.6Co11.3Fe14.9Mg7.44Na304Ni8O2250Si749Sn</HILL_BASE><HILL_ADDS/><COMBINEDHILL>Al282B81.6Co11.3Fe14.9Mg7.44Na304Ni8O2250Si749Sn</COMBINEDHILL><COMBINEDHILL2/><PRECISEHILL>Al282B81.556Co11.333Fe14.889Mg7.4444Na303.78Ni8O2250.8Si749.33Sn</PRECISEHILL><PRECISEHILL2/><ADDITIONMODE/></ITEM><FACTS><FACT VER="2.1" NAME="QUAL" CITID="-20995"><PROPERTY><MEASURED>2</MEASURED><NAME>CIE color parameters</NAME><DEP/><NEG>0</NEG></PROPERTY></FACT><FACT VER="1.0" NAME="GCQUAN" CITID="-20995"><PROPERTY><NAME>dynamic viscosity, &#x3B7;</NAME><VAL>6.6E4</VAL><VAL_MIN>66000</VAL_MIN><VAL_MAX>66000</VAL_MAX><VALUNIT>P</VALUNIT><ATS><AT><AT_NAME>temperature</AT_NAME><AT_VALUE>1175</AT_VALUE><AT_UNIT>&#xB0;C</AT_UNIT></AT></ATS><MISC/></PROPERTY></FACT><FACT NAME="CHAR" VER="2.1" CITID="-20995"><NAME>XRD/X-ray diffraction</NAME><SPECTRUM>1</SPECTRUM><DEP/></FACT></FACTS></CERAMIC><CERAMIC><ITEM ID="121" VER="1.0" TYPE="glass/ceramic" HASH="3efb0f9bed78c8a3cb6d97bd2ab2c947" HASH3="66f3d838c4debcb094ffbe209aff9ca9" GHASH="4df3a8526a8d80a1bf47ef9ea2504053"><LABEL>36</LABEL><CLASS>glass</CLASS><MODIFICATION/><ATTRIBUTE/><COMPOSITION><COMPONENT><FORMULA>SiO2</FORMULA><HILL>O2Si</HILL><ELEMENTS><E>O</E><E>Si</E></ELEMENTS><AMOUNT>66.98</AMOUNT><AMOUNT_UNIT>mol%</AMOUNT_UNIT><ADDITIVE>0</ADDITIVE></COMPONENT><COMPONENT><FORMULA>Al2O3</FORMULA><HILL>Al2O3</HILL><ELEMENTS><E>Al</E><E>O</E></ELEMENTS><AMOUNT>12.60</AMOUNT><AMOUNT_UNIT>mol%</AMOUNT_UNIT><ADDITIVE>0</ADDITIVE></COMPONENT><COMPONENT><FORMULA>Na2O</FORMULA><HILL>Na2O</HILL><ELEMENTS><E>Na</E><E>O</E></ELEMENTS><AMOUNT>13.58</AMOUNT><AMOUNT_UNIT>mol%</AMOUNT_UNIT><ADDITIVE>0</ADDITIVE></COMPONENT><COMPONENT><FORMULA>MgO</FORMULA><HILL>MgO</HILL><ELEMENTS><E>Mg</E><E>O</E></ELEMENTS><AMOUNT>1.33</AMOUNT><AMOUNT_UNIT>mol%</AMOUNT_UNIT><ADDITIVE>0</ADDITIVE></COMPONENT><COMPONENT><FORMULA>B2O3</FORMULA><HILL>B2O3</HILL><ELEMENTS><E>B</E><E>O</E></ELEMENTS><AMOUNT>3.65</AMOUNT><AMOUNT_UNIT>mol%</AMOUNT_UNIT><ADDITIVE>0</ADDITIVE></COMPONENT><COMPONENT><FORMULA>SnO2</FORMULA><HILL>O2Sn</HILL><ELEMENTS><E>O</E><E>Sn</E></ELEMENTS><AMOUNT>0.08</AMOUNT><AMOUNT_UNIT>mol%</AMOUNT_UNIT><ADDITIVE>0</ADDITIVE></COMPONENT><COMPONENT><FORMULA>Fe2O3</FORMULA><HILL>Fe2O3</HILL><ELEMENTS><E>Fe</E><E>O</E></ELEMENTS><AMOUNT>0.67</AMOUNT><AMOUNT_UNIT>mol%</AMOUNT_UNIT><ADDITIVE>0</ADDITIVE></COMPONENT><COMPONENT><FORMULA>Co3O4</FORMULA><HILL>Co3O4</HILL><ELEMENTS><E>Co</E><E>O</E></ELEMENTS><AMOUNT>0.33</AMOUNT><AMOUNT_UNIT>mol%</AMOUNT_UNIT><ADDITIVE>0</ADDITIVE></COMPONENT><COMPONENT><FORMULA>NiO</FORMULA><HILL>NiO</HILL><ELEMENTS><E>Ni</E><E>O</E></ELEMENTS><AMOUNT>0.72</AMOUNT><AMOUNT_UNIT>mol%</AMOUNT_UNIT><ADDITIVE>0</ADDITIVE></COMPONENT></COMPOSITION><HILL_BASE>Al315B91.3Co12.4Fe16.8Mg16.6Na340Ni9O2520Si837Sn</HILL_BASE><HILL_ADDS/><COMBINEDHILL>Al315B91.3Co12.4Fe16.8Mg16.6Na340Ni9O2520Si837Sn</COMBINEDHILL><COMBINEDHILL2/><PRECISEHILL>Al315B91.25Co12.375Fe16.75Mg16.625Na339.5Ni9O2522.9Si837.25Sn</PRECISEHILL><PRECISEHILL2/><ADDITIONMODE/></ITEM><FACTS><FACT VER="2.1" NAME="QUAL" CITID="-20995"><PROPERTY><MEASURED>2</MEASURED><NAME>CIE color parameters</NAME><DEP/><NEG>0</NEG></PROPERTY></FACT><FACT VER="1.0" NAME="GCQUAN" CITID="-20995"><PROPERTY><NAME>dynamic viscosity, &#x3B7;</NAME><VAL>7.9E4</VAL><VAL_MIN>79000</VAL_MIN><VAL_MAX>79000</VAL_MAX><VALUNIT>P</VALUNIT><ATS><AT><AT_NAME>temperature</AT_NAME><AT_VALUE>1165</AT_VALUE><AT_UNIT>&#xB0;C</AT_UNIT></AT></ATS><MISC/></PROPERTY></FACT></FACTS></CERAMIC><CERAMIC><ITEM ID="125" VER="1.0" TYPE="glass/ceramic" HASH="cb83b70913ac174d82399c5dccddc12a" HASH3="be59e772b941b9b97a86332b220a5476" GHASH="008bf04412e36aa74a6c4534906fe381"><LABEL>37</LABEL><CLASS>glass</CLASS><MODIFICATION/><ATTRIBUTE/><COMPOSITION><COMPONENT><FORMULA>SiO2</FORMULA><HILL>O2Si</HILL><ELEMENTS><E>O</E><E>Si</E></ELEMENTS><AMOUNT>67.65</AMOUNT><AMOUNT_UNIT>mol%</AMOUNT_UNIT><ADDITIVE>0</ADDITIVE></COMPONENT><COMPONENT><FORMULA>Al2O3</FORMULA><HILL>Al2O3</HILL><ELEMENTS><E>Al</E><E>O</E></ELEMENTS><AMOUNT>12.72</AMOUNT><AMOUNT_UNIT>mol%</AMOUNT_UNIT><ADDITIVE>0</ADDITIVE></COMPONENT><COMPONENT><FORMULA>Na2O</FORMULA><HILL>Na2O</HILL><ELEMENTS><E>Na</E><E>O</E></ELEMENTS><AMOUNT>13.71</AMOUNT><AMOUNT_UNIT>mol%</AMOUNT_UNIT><ADDITIVE>0</ADDITIVE></COMPONENT><COMPONENT><FORMULA>B2O3</FORMULA><HILL>B2O3</HILL><ELEMENTS><E>B</E><E>O</E></ELEMENTS><AMOUNT>3.68</AMOUNT><AMOUNT_UNIT>mol%</AMOUNT_UNIT><ADDITIVE>0</ADDITIVE></COMPONENT><COMPONENT><FORMULA>SnO2</FORMULA><HILL>O2Sn</HILL><ELEMENTS><E>O</E><E>Sn</E></ELEMENTS><AMOUNT>0.09</AMOUNT><AMOUNT_UNIT>mol%</AMOUNT_UNIT><ADDITIVE>0</ADDITIVE></COMPONENT><COMPONENT><FORMULA>Fe2O3</FORMULA><HILL>Fe2O3</HILL><ELEMENTS><E>Fe</E><E>O</E></ELEMENTS><AMOUNT>0.34</AMOUNT><AMOUNT_UNIT>mol%</AMOUNT_UNIT><ADDITIVE>0</ADDITIVE></COMPONENT><COMPONENT><FORMULA>Co3O4</FORMULA><HILL>Co3O4</HILL><ELEMENTS><E>Co</E><E>O</E></ELEMENTS><AMOUNT>0.34</AMOUNT><AMOUNT_UNIT>mol%</AMOUNT_UNIT><ADDITIVE>0</ADDITIVE></COMPONENT><COMPONENT><FORMULA>NiO</FORMULA><HILL>NiO</HILL><ELEMENTS><E>Ni</E><E>O</E></ELEMENTS><AMOUNT>1.44</AMOUNT><AMOUNT_UNIT>mol%</AMOUNT_UNIT><ADDITIVE>0</ADDITIVE></COMPONENT></COMPOSITION><HILL_BASE>Al283B81.8Co11.3Fe7.56Na305Ni16O2250Si752Sn</HILL_BASE><HILL_ADDS/><COMBINEDHILL>Al283B81.8Co11.3Fe7.56Na305Ni16O2250Si752Sn</COMBINEDHILL><COMBINEDHILL2/><PRECISEHILL>Al282.67B81.778Co11.333Fe7.5556Na304.67Ni16O2246.8Si751.67Sn</PRECISEHILL><PRECISEHILL2/><ADDITIONMODE/></ITEM><FACTS><FACT VER="2.1" NAME="QUAL" CITID="-20995"><PROPERTY><MEASURED>2</MEASURED><NAME>CIE color parameters</NAME><DEP/><NEG>0</NEG></PROPERTY></FACT></FACTS></CERAMIC><CERAMIC><ITEM ID="128" VER="1.0" TYPE="glass/ceramic" HASH="abd6f5606f994cd6fc03d764c894e754" HASH3="ae711d5cbc250712f5504d6318d76d40" GHASH="1046a94d5294eac59392a365babac829"><LABEL>38</LABEL><CLASS>glass</CLASS><MODIFICATION/><ATTRIBUTE/><COMPOSITION><COMPONENT><FORMULA>SiO2</FORMULA><HILL>O2Si</HILL><ELEMENTS><E>O</E><E>Si</E></ELEMENTS><AMOUNT>67.19</AMOUNT><AMOUNT_UNIT>mol%</AMOUNT_UNIT><ADDITIVE>0</ADDITIVE></COMPONENT><COMPONENT><FORMULA>Al2O3</FORMULA><HILL>Al2O3</HILL><ELEMENTS><E>Al</E><E>O</E></ELEMENTS><AMOUNT>12.64</AMOUNT><AMOUNT_UNIT>mol%</AMOUNT_UNIT><ADDITIVE>0</ADDITIVE></COMPONENT><COMPONENT><FORMULA>Na2O</FORMULA><HILL>Na2O</HILL><ELEMENTS><E>Na</E><E>O</E></ELEMENTS><AMOUNT>13.62</AMOUNT><AMOUNT_UNIT>mol%</AMOUNT_UNIT><ADDITIVE>0</ADDITIVE></COMPONENT><COMPONENT><FORMULA>MgO</FORMULA><HILL>MgO</HILL><ELEMENTS><E>Mg</E><E>O</E></ELEMENTS><AMOUNT>0.67</AMOUNT><AMOUNT_UNIT>mol%</AMOUNT_UNIT><ADDITIVE>0</ADDITIVE></COMPONENT><COMPONENT><FORMULA>B2O3</FORMULA><HILL>B2O3</HILL><ELEMENTS><E>B</E><E>O</E></ELEMENTS><AMOUNT>3.65</AMOUNT><AMOUNT_UNIT>mol%</AMOUNT_UNIT><ADDITIVE>0</ADDITIVE></COMPONENT><COMPONENT><FORMULA>SnO2</FORMULA><HILL>O2Sn</HILL><ELEMENTS><E>O</E><E>Sn</E></ELEMENTS><AMOUNT>0.09</AMOUNT><AMOUNT_UNIT>mol%</AMOUNT_UNIT><ADDITIVE>0</ADDITIVE></COMPONENT><COMPONENT><FORMULA>Fe2O3</FORMULA><HILL>Fe2O3</HILL><ELEMENTS><E>Fe</E><E>O</E></ELEMENTS><AMOUNT>0.34</AMOUNT><AMOUNT_UNIT>mol%</AMOUNT_UNIT><ADDITIVE>0</ADDITIVE></COMPONENT><COMPONENT><FORMULA>Co3O4</FORMULA><HILL>Co3O4</HILL><ELEMENTS><E>Co</E><E>O</E></ELEMENTS><AMOUNT>0.33</AMOUNT><AMOUNT_UNIT>mol%</AMOUNT_UNIT><ADDITIVE>0</ADDITIVE></COMPONENT><COMPONENT><FORMULA>NiO</FORMULA><HILL>NiO</HILL><ELEMENTS><E>Ni</E><E>O</E></ELEMENTS><AMOUNT>1.44</AMOUNT><AMOUNT_UNIT>mol%</AMOUNT_UNIT><ADDITIVE>0</ADDITIVE></COMPONENT></COMPOSITION><HILL_BASE>Al281B81.1Co11Fe7.56Mg7.44Na303Ni16O2240Si747Sn</HILL_BASE><HILL_ADDS/><COMBINEDHILL>Al281B81.1Co11Fe7.56Mg7.44Na303Ni16O2240Si747Sn</COMBINEDHILL><COMBINEDHILL2/><PRECISEHILL>Al280.89B81.111Co11Fe7.5556Mg7.4444Na302.67Ni16O2238.9Si746.56Sn</PRECISEHILL><PRECISEHILL2/><ADDITIONMODE/></ITEM><FACTS><FACT VER="2.1" NAME="QUAL" CITID="-20995"><PROPERTY><MEASURED>2</MEASURED><NAME>CIE color parameters</NAME><DEP/><NEG>0</NEG></PROPERTY></FACT></FACTS></CERAMIC><CERAMIC><ITEM ID="131" VER="1.0" TYPE="glass/ceramic" HASH="8372f9a1d2e547d576318332ee4f3c59" HASH3="57f32364a013ff66ddd693e7e16c74a0" GHASH="712080ea9fea8fe5fdaeb8127b3de62f"><LABEL>39</LABEL><CLASS>glass</CLASS><MODIFICATION/><ATTRIBUTE/><COMPOSITION><COMPONENT><FORMULA>SiO2</FORMULA><HILL>O2Si</HILL><ELEMENTS><E>O</E><E>Si</E></ELEMENTS><AMOUNT>66.73</AMOUNT><AMOUNT_UNIT>mol%</AMOUNT_UNIT><ADDITIVE>0</ADDITIVE></COMPONENT><COMPONENT><FORMULA>Al2O3</FORMULA><HILL>Al2O3</HILL><ELEMENTS><E>Al</E><E>O</E></ELEMENTS><AMOUNT>12.55</AMOUNT><AMOUNT_UNIT>mol%</AMOUNT_UNIT><ADDITIVE>0</ADDITIVE></COMPONENT><COMPONENT><FORMULA>Na2O</FORMULA><HILL>Na2O</HILL><ELEMENTS><E>Na</E><E>O</E></ELEMENTS><AMOUNT>13.53</AMOUNT><AMOUNT_UNIT>mol%</AMOUNT_UNIT><ADDITIVE>0</ADDITIVE></COMPONENT><COMPONENT><FORMULA>MgO</FORMULA><HILL>MgO</HILL><ELEMENTS><E>Mg</E><E>O</E></ELEMENTS><AMOUNT>1.33</AMOUNT><AMOUNT_UNIT>mol%</AMOUNT_UNIT><ADDITIVE>0</ADDITIVE></COMPONENT><COMPONENT><FORMULA>B2O3</FORMULA><HILL>B2O3</HILL><ELEMENTS><E>B</E><E>O</E></ELEMENTS><AMOUNT>3.63</AMOUNT><AMOUNT_UNIT>mol%</AMOUNT_UNIT><ADDITIVE>0</ADDITIVE></COMPONENT><COMPONENT><FORMULA>SnO2</FORMULA><HILL>O2Sn</HILL><ELEMENTS><E>O</E><E>Sn</E></ELEMENTS><AMOUNT>0.08</AMOUNT><AMOUNT_UNIT>mol%</AMOUNT_UNIT><ADDITIVE>0</ADDITIVE></COMPONENT><COMPONENT><FORMULA>Fe2O3</FORMULA><HILL>Fe2O3</HILL><ELEMENTS><E>Fe</E><E>O</E></ELEMENTS><AMOUNT>0.34</AMOUNT><AMOUNT_UNIT>mol%</AMOUNT_UNIT><ADDITIVE>0</ADDITIVE></COMPONENT><COMPONENT><FORMULA>Co3O4</FORMULA><HILL>Co3O4</HILL><ELEMENTS><E>Co</E><E>O</E></ELEMENTS><AMOUNT>0.33</AMOUNT><AMOUNT_UNIT>mol%</AMOUNT_UNIT><ADDITIVE>0</ADDITIVE></COMPONENT><COMPONENT><FORMULA>NiO</FORMULA><HILL>NiO</HILL><ELEMENTS><E>Ni</E><E>O</E></ELEMENTS><AMOUNT>1.43</AMOUNT><AMOUNT_UNIT>mol%</AMOUNT_UNIT><ADDITIVE>0</ADDITIVE></COMPONENT></COMPOSITION><HILL_BASE>Al314B90.8Co12.4Fe8.5Mg16.6Na338Ni17.9O2510Si834Sn</HILL_BASE><HILL_ADDS/><COMBINEDHILL>Al314B90.8Co12.4Fe8.5Mg16.6Na338Ni17.9O2510Si834Sn</COMBINEDHILL><COMBINEDHILL2/><PRECISEHILL>Al313.75B90.75Co12.375Fe8.5Mg16.625Na338.25Ni17.875O2509.9Si834.13Sn</PRECISEHILL><PRECISEHILL2/><ADDITIONMODE/></ITEM><FACTS><FACT VER="2.1" NAME="QUAL" CITID="-20995"><PROPERTY><MEASURED>2</MEASURED><NAME>CIE color parameters</NAME><DEP/><NEG>0</NEG></PROPERTY></FACT></FACTS></CERAMIC><CERAMIC><ITEM ID="136" VER="1.0" TYPE="glass/ceramic" HASH="9f7e387f505891f9dbeddd9267becf21" HASH3="af283ca21139bb9cb21ecdc226837245" GHASH="75d69b88c943c14245129c8df4dc3248"><LABEL>40</LABEL><CLASS>glass</CLASS><MODIFICATION/><ATTRIBUTE/><COMPOSITION><COMPONENT><FORMULA>SiO2</FORMULA><HILL>O2Si</HILL><ELEMENTS><E>O</E><E>Si</E></ELEMENTS><AMOUNT>64.07</AMOUNT><AMOUNT_UNIT>mol%</AMOUNT_UNIT><ADDITIVE>0</ADDITIVE></COMPONENT><COMPONENT><FORMULA>Al2O3</FORMULA><HILL>Al2O3</HILL><ELEMENTS><E>Al</E><E>O</E></ELEMENTS><AMOUNT>13.77</AMOUNT><AMOUNT_UNIT>mol%</AMOUNT_UNIT><ADDITIVE>0</ADDITIVE></COMPONENT><COMPONENT><FORMULA>Na2O</FORMULA><HILL>Na2O</HILL><ELEMENTS><E>Na</E><E>O</E></ELEMENTS><AMOUNT>13.65</AMOUNT><AMOUNT_UNIT>mol%</AMOUNT_UNIT><ADDITIVE>0</ADDITIVE></COMPONENT><COMPONENT><FORMULA>MgO</FORMULA><HILL>MgO</HILL><ELEMENTS><E>Mg</E><E>O</E></ELEMENTS><AMOUNT>2.42</AMOUNT><AMOUNT_UNIT>mol%</AMOUNT_UNIT><ADDITIVE>0</ADDITIVE></COMPONENT><COMPONENT><FORMULA>B2O3</FORMULA><HILL>B2O3</HILL><ELEMENTS><E>B</E><E>O</E></ELEMENTS><AMOUNT>5.09</AMOUNT><AMOUNT_UNIT>mol%</AMOUNT_UNIT><ADDITIVE>0</ADDITIVE></COMPONENT><COMPONENT><FORMULA>SnO2</FORMULA><HILL>O2Sn</HILL><ELEMENTS><E>O</E><E>Sn</E></ELEMENTS><AMOUNT>0.09</AMOUNT><AMOUNT_UNIT>mol%</AMOUNT_UNIT><ADDITIVE>0</ADDITIVE></COMPONENT><COMPONENT><FORMULA>MnO2</FORMULA><HILL>MnO2</HILL><ELEMENTS><E>Mn</E><E>O</E></ELEMENTS><AMOUNT>0.61</AMOUNT><AMOUNT_UNIT>mol%</AMOUNT_UNIT><ADDITIVE>0</ADDITIVE></COMPONENT><COMPONENT><FORMULA>Co3O4</FORMULA><HILL>Co3O4</HILL><ELEMENTS><E>Co</E><E>O</E></ELEMENTS><AMOUNT>0.11</AMOUNT><AMOUNT_UNIT>mol%</AMOUNT_UNIT><ADDITIVE>0</ADDITIVE></COMPONENT><COMPONENT><FORMULA>Cr2O3</FORMULA><HILL>Cr2O3</HILL><ELEMENTS><E>Cr</E><E>O</E></ELEMENTS><AMOUNT>0.13</AMOUNT><AMOUNT_UNIT>mol%</AMOUNT_UNIT><ADDITIVE>0</ADDITIVE></COMPONENT></COMPOSITION><HILL_BASE>Al306B113Co3.67Cr2.89Mg26.9Mn6.78Na303O2260Si712Sn</HILL_BASE><HILL_ADDS/><COMBINEDHILL>Al306B113Co3.67Cr2.89Mg26.9Mn6.78Na303O2260Si712Sn</COMBINEDHILL><COMBINEDHILL2/><PRECISEHILL>Al306B113.11Co3.6667Cr2.8889Mg26.889Mn6.7778Na303.33O2255.8Si711.89Sn</PRECISEHILL><PRECISEHILL2/><ADDITIONMODE/></ITEM><FACTS><FACT VER="2.1" NAME="QUAL" CITID="-20995"><PROPERTY><MEASURED>2</MEASURED><NAME>CIE color
