Repository: dalerxli/transmission

# trasmittance
find refractive index from transmittance

File: data/P20995.4.xml (part 5 of 5)
<?xml version="1.0"?>
h</CONDITIONS><PROCESSES>chemical tempering</PROCESSES></STAGE></FACT></FACTS></CERAMIC><CERAMIC><ITEM ID="185" VER="1.0" TYPE="glass/ceramic" TITLE="" HASH="4f774fbb29454e099746bfae57f0e18d" HASH3="2c50c9ae86c93d2472898b0b734659db" GHASH="4bea5fb29dcbb86c3741e5028ed81d7a"><LABEL>13</LABEL><CLASS>glass</CLASS><MODIFICATION/><ATTRIBUTE>chemically tempered</ATTRIBUTE><COMPOSITION><COMPONENT><FORMULA>SiO2</FORMULA><HILL>O2Si</HILL><ELEMENTS><E>O</E><E>Si</E></ELEMENTS><AMOUNT>61.97</AMOUNT><AMOUNT_UNIT>mol%</AMOUNT_UNIT><ADDITIVE>0</ADDITIVE></COMPONENT><COMPONENT><FORMULA>Al2O3</FORMULA><HILL>Al2O3</HILL><ELEMENTS><E>Al</E><E>O</E></ELEMENTS><AMOUNT>14.95</AMOUNT><AMOUNT_UNIT>mol%</AMOUNT_UNIT><ADDITIVE>0</ADDITIVE></COMPONENT><COMPONENT><FORMULA>Na2O</FORMULA><HILL>Na2O</HILL><ELEMENTS><E>Na</E><E>O</E></ELEMENTS><AMOUNT>15.01</AMOUNT><AMOUNT_UNIT>mol%</AMOUNT_UNIT><ADDITIVE>0</ADDITIVE></COMPONENT><COMPONENT><FORMULA>Fe2O3</FORMULA><HILL>Fe2O3</HILL><ELEMENTS><E>Fe</E><E>O</E></ELEMENTS><AMOUNT>0.01</AMOUNT><AMOUNT_UNIT>mol%</AMOUNT_UNIT><ADDITIVE>0</ADDITIVE></COMPONENT><COMPONENT><FORMULA>V2O5</FORMULA><HILL>O5V2</HILL><ELEMENTS><E>O</E><E>V</E></ELEMENTS><AMOUNT>5.00</AMOUNT><AMOUNT_UNIT>mol%</AMOUNT_UNIT><ADDITIVE>0</ADDITIVE></COMPONENT><COMPONENT><FORMULA>B2O3</FORMULA><HILL>B2O3</HILL><ELEMENTS><E>B</E><E>O</E></ELEMENTS><AMOUNT>3.00</AMOUNT><AMOUNT_UNIT>mol%</AMOUNT_UNIT><ADDITIVE>0</ADDITIVE></COMPONENT></COMPOSITION><HILL_BASE>Al1500B300FeNa1500O10900Si3100V500</HILL_BASE><HILL_ADDS/><COMBINEDHILL>Al1500B300FeNa1500O10900Si3100V500</COMBINEDHILL><COMBINEDHILL2/><PRECISEHILL>Al1495B300FeNa1501O10892Si3098.5V500</PRECISEHILL><PRECISEHILL2/><ADDITIONMODE/></ITEM><FACTS><FACT VER="2.1" NAME="QUAL" CITID="-20995"><PROPERTY><MEASURED>2</MEASURED><NAME>Vickers indentation threshold</NAME><DEP/><NEG>0</NEG></PROPERTY></FACT><FACT VER="2.0" NAME="PR" CITID="-20995"><CHEMSYNTH>1</CHEMSYNTH><STAGE><CONDITIONS>heating</CONDITIONS><PROCESSES>fictivation</PROCESSES><STARTINGS><STARTING><ITEM ID="62" VER="1.0" TYPE="glass/ceramic" HASH="e62fc81a0974baf87c8c2830306bf287" HASH3="3b48e9c87245e8a7ae925f9c2d4df820" GHASH="4bea5fb29dcbb86c3741e5028ed81d7a"><LABEL>13</LABEL><CLASS>glass</CLASS><MODIFICATION/><ATTRIBUTE/><COMPOSITION><COMPONENT><FORMULA>SiO2</FORMULA><HILL>O2Si</HILL><ELEMENTS><E>O</E><E>Si</E></ELEMENTS><AMOUNT>61.97</AMOUNT><AMOUNT_UNIT>mol%</AMOUNT_UNIT><ADDITIVE>0</ADDITIVE></COMPONENT><COMPONENT><FORMULA>Al2O3</FORMULA><HILL>Al2O3</HILL><ELEMENTS><E>Al</E><E>O</E></ELEMENTS><AMOUNT>14.95</AMOUNT><AMOUNT_UNIT>mol%</AMOUNT_UNIT><ADDITIVE>0</ADDITIVE></COMPONENT><COMPONENT><FORMULA>Na2O</FORMULA><HILL>Na2O</HILL><ELEMENTS><E>Na</E><E>O</E></ELEMENTS><AMOUNT>15.01</AMOUNT><AMOUNT_UNIT>mol%</AMOUNT_UNIT><ADDITIVE>0</ADDITIVE></COMPONENT><COMPONENT><FORMULA>Fe2O3</FORMULA><HILL>Fe2O3</HILL><ELEMENTS><E>Fe</E><E>O</E></ELEMENTS><AMOUNT>0.01</AMOUNT><AMOUNT_UNIT>mol%</AMOUNT_UNIT><ADDITIVE>0</ADDITIVE></COMPONENT><COMPONENT><FORMULA>V2O5</FORMULA><HILL>O5V2</HILL><ELEMENTS><E>O</E><E>V</E></ELEMENTS><AMOUNT>5.00</AMOUNT><AMOUNT_UNIT>mol%</AMOUNT_UNIT><ADDITIVE>0</ADDITIVE></COMPONENT><COMPONENT><FORMULA>B2O3</FORMULA><HILL>B2O3</HILL><ELEMENTS><E>B</E><E>O</E></ELEMENTS><AMOUNT>3.00</AMOUNT><AMOUNT_UNIT>mol%</AMOUNT_UNIT><ADDITIVE>0</ADDITIVE></COMPONENT></COMPOSITION><HILL_BASE>Al1500B300FeNa1500O10900Si3100V500</HILL_BASE><HILL_ADDS/><COMBINEDHILL>Al1500B300FeNa1500O10900Si3100V500</COMBINEDHILL><COMBINEDHILL2/><PRECISEHILL>Al1495B300FeNa1501O10892Si3098.5V500</PRECISEHILL><PRECISEHILL2/><ADDITIONMODE/></ITEM></STARTING></STARTINGS></STAGE><STAGE><PROCESSES>quenching</PROCESSES></STAGE><STAGE><CONDITIONS>molten KNO&lt;sub&gt;3&lt;/sub&gt;; 410 &#xB0;C; 2 h</CONDITIONS><PROCESSES>chemical tempering</PROCESSES></STAGE></FACT></FACTS></CERAMIC><CERAMIC><ITEM ID="189" VER="1.0" TYPE="glass/ceramic" TITLE="" HASH="97cb5c4577f10f226d86431ee6d4642f" HASH3="0c7bf27bb0c0bee33b4a218f266a9367" GHASH="f9f17b8c013779387a6234bf47f73556"><LABEL>14</LABEL><CLASS>glass</CLASS><MODIFICATION/><ATTRIBUTE>chemically tempered</ATTRIBUTE><COMPOSITION><COMPONENT><FORMULA>SiO2</FORMULA><HILL>O2Si</HILL><ELEMENTS><E>O</E><E>Si</E></ELEMENTS><AMOUNT>60.07</AMOUNT><AMOUNT_UNIT>mol%</AMOUNT_UNIT><ADDITIVE>0</ADDITIVE></COMPONENT><COMPONENT><FORMULA>Al2O3</FORMULA><HILL>Al2O3</HILL><ELEMENTS><E>Al</E><E>O</E></ELEMENTS><AMOUNT>14.95</AMOUNT><AMOUNT_UNIT>mol%</AMOUNT_UNIT><ADDITIVE>0</ADDITIVE></COMPONENT><COMPONENT><FORMULA>Na2O</FORMULA><HILL>Na2O</HILL><ELEMENTS><E>Na</E><E>O</E></ELEMENTS><AMOUNT>14.91</AMOUNT><AMOUNT_UNIT>mol%</AMOUNT_UNIT><ADDITIVE>0</ADDITIVE></COMPONENT><COMPONENT><FORMULA>Fe2O3</FORMULA><HILL>Fe2O3</HILL><ELEMENTS><E>Fe</E><E>O</E></ELEMENTS><AMOUNT>0.01</AMOUNT><AMOUNT_UNIT>mol%</AMOUNT_UNIT><ADDITIVE>0</ADDITIVE></COMPONENT><COMPONENT><FORMULA>V2O5</FORMULA><HILL>O5V2</HILL><ELEMENTS><E>O</E><E>V</E></ELEMENTS><AMOUNT>5.01</AMOUNT><AMOUNT_UNIT>mol%</AMOUNT_UNIT><ADDITIVE>0</ADDITIVE></COMPONENT><COMPONENT><FORMULA>B2O3</FORMULA><HILL>B2O3</HILL><ELEMENTS><E>B</E><E>O</E></ELEMENTS><AMOUNT>4.99</AMOUNT><AMOUNT_UNIT>mol%</AMOUNT_UNIT><ADDITIVE>0</ADDITIVE></COMPONENT></COMPOSITION><HILL_BASE>Al1500B499FeNa1490O11000Si3000V501</HILL_BASE><HILL_ADDS/><COMBINEDHILL>Al1500B499FeNa1490O11000Si3000V501</COMBINEDHILL><COMBINEDHILL2/><PRECISEHILL>Al1495B499FeNa1491O10998Si3003.5V501</PRECISEHILL><PRECISEHILL2/><ADDITIONMODE/></ITEM><FACTS><FACT VER="2.1" NAME="QUAL" CITID="-20995"><PROPERTY><MEASURED>2</MEASURED><NAME>Vickers indentation threshold</NAME><DEP/><NEG>0</NEG></PROPERTY></FACT><FACT VER="2.0" NAME="PR" CITID="-20995"><CHEMSYNTH>1</CHEMSYNTH><STAGE><CONDITIONS>heating</CONDITIONS><PROCESSES>fictivation</PROCESSES><STARTINGS><STARTING><ITEM ID="65" VER="1.0" TYPE="glass/ceramic" HASH="3898c0576d0a4b858973cfcbde8a9996" HASH3="2504a06a809838f48003c99d907d8705" GHASH="f9f17b8c013779387a6234bf47f73556"><LABEL>14</LABEL><CLASS>glass</CLASS><MODIFICATION/><ATTRIBUTE/><COMPOSITION><COMPONENT><FORMULA>SiO2</FORMULA><HILL>O2Si</HILL><ELEMENTS><E>O</E><E>Si</E></ELEMENTS><AMOUNT>60.07</AMOUNT><AMOUNT_UNIT>mol%</AMOUNT_UNIT><ADDITIVE>0</ADDITIVE></COMPONENT><COMPONENT><FORMULA>Al2O3</FORMULA><HILL>Al2O3</HILL><ELEMENTS><E>Al</E><E>O</E></ELEMENTS><AMOUNT>14.95</AMOUNT><AMOUNT_UNIT>mol%</AMOUNT_UNIT><ADDITIVE>0</ADDITIVE></COMPONENT><COMPONENT><FORMULA>Na2O</FORMULA><HILL>Na2O</HILL><ELEMENTS><E>Na</E><E>O</E></ELEMENTS><AMOUNT>14.91</AMOUNT><AMOUNT_UNIT>mol%</AMOUNT_UNIT><ADDITIVE>0</ADDITIVE></COMPONENT><COMPONENT><FORMULA>Fe2O3</FORMULA><HILL>Fe2O3</HILL><ELEMENTS><E>Fe</E><E>O</E></ELEMENTS><AMOUNT>0.01</AMOUNT><AMOUNT_UNIT>mol%</AMOUNT_UNIT><ADDITIVE>0</ADDITIVE></COMPONENT><COMPONENT><FORMULA>V2O5</FORMULA><HILL>O5V2</HILL><ELEMENTS><E>O</E><E>V</E></ELEMENTS><AMOUNT>5.01</AMOUNT><AMOUNT_UNIT>mol%</AMOUNT_UNIT><ADDITIVE>0</ADDITIVE></COMPONENT><COMPONENT><FORMULA>B2O3</FORMULA><HILL>B2O3</HILL><ELEMENTS><E>B</E><E>O</E></ELEMENTS><AMOUNT>4.99</AMOUNT><AMOUNT_UNIT>mol%</AMOUNT_UNIT><ADDITIVE>0</ADDITIVE></COMPONENT></COMPOSITION><HILL_BASE>Al1500B499FeNa1490O11000Si3000V501</HILL_BASE><HILL_ADDS/><COMBINEDHILL>Al1500B499FeNa1490O11000Si3000V501</COMBINEDHILL><COMBINEDHILL2/><PRECISEHILL>Al1495B499FeNa1491O10998Si3003.5V501</PRECISEHILL><PRECISEHILL2/><ADDITIONMODE/></ITEM></STARTING></STARTINGS></STAGE><STAGE><PROCESSES>quenching</PROCESSES></STAGE><STAGE><CONDITIONS>molten KNO&lt;sub&gt;3&lt;/sub&gt;; 410 &#xB0;C; 2 h</CONDITIONS><PROCESSES>chemical tempering</PROCESSES></STAGE></FACT></FACTS></CERAMIC><CERAMIC><ITEM ID="193" VER="1.0" TYPE="glass/ceramic" TITLE="" HASH="292831ca25d1e4d797a82b5f1984b255" HASH3="556a274c0f26b4b20a126b6ed9b9e22a" GHASH="9a575dd9ece6004f594a1aef99e9613e"><LABEL>15</LABEL><CLASS>glass</CLASS><MODIFICATION/><ATTRIBUTE>chemically tempered</ATTRIBUTE><COMPOSITION><COMPONENT><FORMULA>SiO2</FORMULA><HILL>O2Si</HILL><ELEMENTS><E>O</E><E>Si</E></ELEMENTS><AMOUNT>57.10</AMOUNT><AMOUNT_UNIT>mol%</AMOUNT_UNIT><ADDITIVE>0</ADDITIVE></COMPONENT><COMPONENT><FORMULA>Al2O3</FORMULA><HILL>Al2O3</HILL><ELEMENTS><E>Al</E><E>O</E></ELEMENTS><AMOUNT>14.95</AMOUNT><AMOUNT_UNIT>mol%</AMOUNT_UNIT><ADDITIVE>0</ADDITIVE></COMPONENT><COMPONENT><FORMULA>Na2O</FORMULA><HILL>Na2O</HILL><ELEMENTS><E>Na</E><E>O</E></ELEMENTS><AMOUNT>14.88</AMOUNT><AMOUNT_UNIT>mol%</AMOUNT_UNIT><ADDITIVE>0</ADDITIVE></COMPONENT><COMPONENT><FORMULA>Fe2O3</FORMULA><HILL>Fe2O3</HILL><ELEMENTS><E>Fe</E><E>O</E></ELEMENTS><AMOUNT>0.01</AMOUNT><AMOUNT_UNIT>mol%</AMOUNT_UNIT><ADDITIVE>0</ADDITIVE></COMPONENT><COMPONENT><FORMULA>V2O5</FORMULA><HILL>O5V2</HILL><ELEMENTS><E>O</E><E>V</E></ELEMENTS><AMOUNT>5.03</AMOUNT><AMOUNT_UNIT>mol%</AMOUNT_UNIT><ADDITIVE>0</ADDITIVE></COMPONENT><COMPONENT><FORMULA>B2O3</FORMULA><HILL>B2O3</HILL><ELEMENTS><E>B</E><E>O</E></ELEMENTS><AMOUNT>7.98</AMOUNT><AMOUNT_UNIT>mol%</AMOUNT_UNIT><ADDITIVE>0</ADDITIVE></COMPONENT></COMPOSITION><HILL_BASE>Al1500B798FeNa1490O11200Si2860V503</HILL_BASE><HILL_ADDS/><COMBINEDHILL>Al1500B798FeNa1490O11200Si2860V503</COMBINEDHILL><COMBINEDHILL2/><PRECISEHILL>Al1495B798FeNa1488O11153Si2855V503</PRECISEHILL><PRECISEHILL2/><ADDITIONMODE/></ITEM><FACTS><FACT VER="2.1" NAME="QUAL" CITID="-20995"><PROPERTY><MEASURED>2</MEASURED><NAME>Vickers indentation threshold</NAME><DEP/><NEG>0</NEG></PROPERTY></FACT><FACT VER="2.0" NAME="PR" CITID="-20995"><CHEMSYNTH>1</CHEMSYNTH><STAGE><CONDITIONS>heating</CONDITIONS><PROCESSES>fictivation</PROCESSES><STARTINGS><STARTING><ITEM ID="68" VER="1.0" TYPE="glass/ceramic" HASH="857d8dc9a2b1d908ad45c9f035a7870e" HASH3="22cbf705625c1f661a905672a692a1fd" GHASH="9a575dd9ece6004f594a1aef99e9613e"><LABEL>15</LABEL><CLASS>glass</CLASS><MODIFICATION/><ATTRIBUTE/><COMPOSITION><COMPONENT><FORMULA>SiO2</FORMULA><HILL>O2Si</HILL><ELEMENTS><E>O</E><E>Si</E></ELEMENTS><AMOUNT>57.10</AMOUNT><AMOUNT_UNIT>mol%</AMOUNT_UNIT><ADDITIVE>0</ADDITIVE></COMPONENT><COMPONENT><FORMULA>Al2O3</FORMULA><HILL>Al2O3</HILL><ELEMENTS><E>Al</E><E>O</E></ELEMENTS><AMOUNT>14.95</AMOUNT><AMOUNT_UNIT>mol%</AMOUNT_UNIT><ADDITIVE>0</ADDITIVE></COMPONENT><COMPONENT><FORMULA>Na2O</FORMULA><HILL>Na2O</HILL><ELEMENTS><E>Na</E><E>O</E></ELEMENTS><AMOUNT>14.88</AMOUNT><AMOUNT_UNIT>mol%</AMOUNT_UNIT><ADDITIVE>0</ADDITIVE></COMPONENT><COMPONENT><FORMULA>Fe2O3</FORMULA><HILL>Fe2O3</HILL><ELEMENTS><E>Fe</E><E>O</E></ELEMENTS><AMOUNT>0.01</AMOUNT><AMOUNT_UNIT>mol%</AMOUNT_UNIT><ADDITIVE>0</ADDITIVE></COMPONENT><COMPONENT><FORMULA>V2O5</FORMULA><HILL>O5V2</HILL><ELEMENTS><E>O</E><E>V</E></ELEMENTS><AMOUNT>5.03</AMOUNT><AMOUNT_UNIT>mol%</AMOUNT_UNIT><ADDITIVE>0</ADDITIVE></COMPONENT><COMPONENT><FORMULA>B2O3</FORMULA><HILL>B2O3</HILL><ELEMENTS><E>B</E><E>O</E></ELEMENTS><AMOUNT>7.98</AMOUNT><AMOUNT_UNIT>mol%</AMOUNT_UNIT><ADDITIVE>0</ADDITIVE></COMPONENT></COMPOSITION><HILL_BASE>Al1500B798FeNa1490O11200Si2860V503</HILL_BASE><HILL_ADDS/><COMBINEDHILL>Al1500B798FeNa1490O11200Si2860V503</COMBINEDHILL><COMBINEDHILL2/><PRECISEHILL>Al1495B798FeNa1488O11153Si2855V503</PRECISEHILL><PRECISEHILL2/><ADDITIONMODE/></ITEM></STARTING></STARTINGS></STAGE><STAGE><PROCESSES>quenching</PROCESSES></STAGE><STAGE><CONDITIONS>molten KNO&lt;sub&gt;3&lt;/sub&gt;; 410 &#xB0;C; 2 h</CONDITIONS><PROCESSES>chemical tempering</PROCESSES></STAGE></FACT></FACTS></CERAMIC><CERAMIC><ITEM ID="197" VER="1.0" TYPE="glass/ceramic" TITLE="" HASH="f648fa258ed7f2b32e293896c64a5bc7" HASH3="3dbcf79cc076b312b11c113758cab2ca" GHASH="d087f1c73cd36a23663fd2372eeebbf6"><LABEL>16</LABEL><CLASS>glass</CLASS><MODIFICATION/><ATTRIBUTE>chemically tempered</ATTRIBUTE><COMPOSITION><COMPONENT><FORMULA>SiO2</FORMULA><HILL>O2Si</HILL><ELEMENTS><E>O</E><E>Si</E></ELEMENTS><AMOUNT>62.57</AMOUNT><AMOUNT_UNIT>mol%</AMOUNT_UNIT><ADDITIVE>0</ADDITIVE></COMPONENT><COMPONENT><FORMULA>Al2O3</FORMULA><HILL>Al2O3</HILL><ELEMENTS><E>Al</E><E>O</E></ELEMENTS><AMOUNT>14.56</AMOUNT><AMOUNT_UNIT>mol%</AMOUNT_UNIT><ADDITIVE>0</ADDITIVE></COMPONENT><COMPONENT><FORMULA>Na2O</FORMULA><HILL>Na2O</HILL><ELEMENTS><E>Na</E><E>O</E></ELEMENTS><AMOUNT>14.88</AMOUNT><AMOUNT_UNIT>mol%</AMOUNT_UNIT><ADDITIVE>0</ADDITIVE></COMPONENT><COMPONENT><FORMULA>Fe2O3</FORMULA><HILL>Fe2O3</HILL><ELEMENTS><E>Fe</E><E>O</E></ELEMENTS><AMOUNT>0.01</AMOUNT><AMOUNT_UNIT>mol%</AMOUNT_UNIT><ADDITIVE>0</ADDITIVE></COMPONENT><COMPONENT><FORMULA>V2O5</FORMULA><HILL>O5V2</HILL><ELEMENTS><E>O</E><E>V</E></ELEMENTS><AMOUNT>2.95</AMOUNT><AMOUNT_UNIT>mol%</AMOUNT_UNIT><ADDITIVE>0</ADDITIVE></COMPONENT><COMPONENT><FORMULA>B2O3</FORMULA><HILL>B2O3</HILL><ELEMENTS><E>B</E><E>O</E></ELEMENTS><AMOUNT>4.99</AMOUNT><AMOUNT_UNIT>mol%</AMOUNT_UNIT><ADDITIVE>0</ADDITIVE></COMPONENT></COMPOSITION><HILL_BASE>Al1460B499FeNa1490O10700Si3130V295</HILL_BASE><HILL_ADDS/><COMBINEDHILL>Al1460B499FeNa1490O10700Si3130V295</COMBINEDHILL><COMBINEDHILL2/><PRECISEHILL>Al1456B499FeNa1488O10673Si3128.5V295</PRECISEHILL><PRECISEHILL2/><ADDITIONMODE/></ITEM><FACTS><FACT VER="2.1" NAME="QUAL" CITID="-20995"><PROPERTY><MEASURED>2</MEASURED><NAME>Vickers indentation threshold</NAME><DEP/><NEG>0</NEG></PROPERTY></FACT><FACT VER="2.0" NAME="PR" CITID="-20995"><CHEMSYNTH>1</CHEMSYNTH><STAGE><CONDITIONS>heating</CONDITIONS><PROCESSES>fictivation</PROCESSES><STARTINGS><STARTING><ITEM ID="71" VER="1.0" TYPE="glass/ceramic" HASH="223ed556836187ef8176af8340d26df5" HASH3="3fd2162f9a09e19dac83528f97973f0f" GHASH="d087f1c73cd36a23663fd2372eeebbf6"><LABEL>16</LABEL><CLASS>glass</CLASS><MODIFICATION/><ATTRIBUTE/><COMPOSITION><COMPONENT><FORMULA>SiO2</FORMULA><HILL>O2Si</HILL><ELEMENTS><E>O</E><E>Si</E></ELEMENTS><AMOUNT>62.57</AMOUNT><AMOUNT_UNIT>mol%</AMOUNT_UNIT><ADDITIVE>0</ADDITIVE></COMPONENT><COMPONENT><FORMULA>Al2O3</FORMULA><HILL>Al2O3</HILL><ELEMENTS><E>Al</E><E>O</E></ELEMENTS><AMOUNT>14.56</AMOUNT><AMOUNT_UNIT>mol%</AMOUNT_UNIT><ADDITIVE>0</ADDITIVE></COMPONENT><COMPONENT><FORMULA>Na2O</FORMULA><HILL>Na2O</HILL><ELEMENTS><E>Na</E><E>O</E></ELEMENTS><AMOUNT>14.88</AMOUNT><AMOUNT_UNIT>mol%</AMOUNT_UNIT><ADDITIVE>0</ADDITIVE></COMPONENT><COMPONENT><FORMULA>Fe2O3</FORMULA><HILL>Fe2O3</HILL><ELEMENTS><E>Fe</E><E>O</E></ELEMENTS><AMOUNT>0.01</AMOUNT><AMOUNT_UNIT>mol%</AMOUNT_UNIT><ADDITIVE>0</ADDITIVE></COMPONENT><COMPONENT><FORMULA>V2O5</FORMULA><HILL>O5V2</HILL><ELEMENTS><E>O</E><E>V</E></ELEMENTS><AMOUNT>2.95</AMOUNT><AMOUNT_UNIT>mol%</AMOUNT_UNIT><ADDITIVE>0</ADDITIVE></COMPONENT><COMPONENT><FORMULA>B2O3</FORMULA><HILL>B2O3</HILL><ELEMENTS><E>B</E><E>O</E></ELEMENTS><AMOUNT>4.99</AMOUNT><AMOUNT_UNIT>mol%</AMOUNT_UNIT><ADDITIVE>0</ADDITIVE></COMPONENT></COMPOSITION><HILL_BASE>Al1460B499FeNa1490O10700Si3130V295</HILL_BASE><HILL_ADDS/><COMBINEDHILL>Al1460B499FeNa1490O10700Si3130V295</COMBINEDHILL><COMBINEDHILL2/><PRECISEHILL>Al1456B499FeNa1488O10673Si3128.5V295</PRECISEHILL><PRECISEHILL2/><ADDITIONMODE/></ITEM></STARTING></STARTINGS></STAGE><STAGE><PROCESSES>quenching</PROCESSES></STAGE><STAGE><CONDITIONS>molten KNO&lt;sub&gt;3&lt;/sub&gt;; 410 &#xB0;C; 2 h</CONDITIONS><PROCESSES>chemical tempering</PROCESSES></STAGE></FACT></FACTS></CERAMIC><CERAMIC><ITEM ID="201" VER="1.0" TYPE="glass/ceramic" TITLE="" HASH="439adf37650ca88e6551151834c77cef" HASH3="a3d54782707189e33480b9ff032248e9" GHASH="eb3cee80c7809765b42e9c36be76eda4"><LABEL>17</LABEL><CLASS>glass</CLASS><MODIFICATION/><ATTRIBUTE>chemically tempered</ATTRIBUTE><COMPOSITION><COMPONENT><FORMULA>SiO2</FORMULA><HILL>O2Si</HILL><ELEMENTS><E>O</E><E>Si</E></ELEMENTS><AMOUNT>64.61</AMOUNT><AMOUNT_UNIT>mol%</AMOUNT_UNIT><ADDITIVE>0</ADDITIVE></COMPONENT><COMPONENT><FORMULA>Al2O3</FORMULA><HILL>Al2O3</HILL><ELEMENTS><E>Al</E><E>O</E></ELEMENTS><AMOUNT>14.65</AMOUNT><AMOUNT_UNIT>mol%</AMOUNT_UNIT><ADDITIVE>0</ADDITIVE></COMPONENT><COMPONENT><FORMULA>Na2O</FORMULA><HILL>Na2O</HILL><ELEMENTS><E>Na</E><E>O</E></ELEMENTS><AMOUNT>14.79</AMOUNT><AMOUNT_UNIT>mol%</AMOUNT_UNIT><ADDITIVE>0</ADDITIVE></COMPONENT><COMPONENT><FORMULA>Fe2O3</FORMULA><HILL>Fe2O3</HILL><ELEMENTS><E>Fe</E><E>O</E></ELEMENTS><AMOUNT>0.01</AMOUNT><AMOUNT_UNIT>mol%</AMOUNT_UNIT><ADDITIVE>0</ADDITIVE></COMPONENT><COMPONENT><FORMULA>V2O5</FORMULA><HILL>O5V2</HILL><ELEMENTS><E>O</E><E>V</E></ELEMENTS><AMOUNT>2.96</AMOUNT><AMOUNT_UNIT>mol%</AMOUNT_UNIT><ADDITIVE>0</ADDITIVE></COMPONENT><COMPONENT><FORMULA>P2O5</FORMULA><HILL>O5P2</HILL><ELEMENTS><E>O</E><E>P</E></ELEMENTS><AMOUNT>2.93</AMOUNT><AMOUNT_UNIT>mol%</AMOUNT_UNIT><ADDITIVE>0</ADDITIVE></COMPONENT></COMPOSITION><HILL_BASE>Al1470FeNa1480O10900P293Si3230V296</HILL_BASE><HILL_ADDS/><COMBINEDHILL>Al1470FeNa1480O10900P293Si3230V296</COMBINEDHILL><COMBINEDHILL2/><PRECISEHILL>Al1465FeNa1479O10872P293Si3230.5V296</PRECISEHILL><PRECISEHILL2/><ADDITIONMODE/></ITEM><FACTS><FACT VER="2.1" NAME="QUAL" CITID="-20995"><PROPERTY><MEASURED>2</MEASURED><NAME>Vickers indentation threshold</NAME><DEP/><NEG>0</NEG></PROPERTY></FACT><FACT VER="2.0" NAME="PR" CITID="-20995"><CHEMSYNTH>1</CHEMSYNTH><STAGE><CONDITIONS>heating</CONDITIONS><PROCESSES>fictivation</PROCESSES><STARTINGS><STARTING><ITEM ID="74" VER="1.0" TYPE="glass/ceramic" HASH="2429886e44dda3ac5c1a719812bb3df6" HASH3="a200689d4cd61f9f3e407c7ec7a07430" GHASH="eb3cee80c7809765b42e9c36be76eda4"><LABEL>17</LABEL><CLASS>glass</CLASS><MODIFICATION/><ATTRIBUTE/><COMPOSITION><COMPONENT><FORMULA>SiO2</FORMULA><HILL>O2Si</HILL><ELEMENTS><E>O</E><E>Si</E></ELEMENTS><AMOUNT>64.61</AMOUNT><AMOUNT_UNIT>mol%</AMOUNT_UNIT><ADDITIVE>0</ADDITIVE></COMPONENT><COMPONENT><FORMULA>Al2O3</FORMULA><HILL>Al2O3</HILL><ELEMENTS><E>Al</E><E>O</E></ELEMENTS><AMOUNT>14.65</AMOUNT><AMOUNT_UNIT>mol%</AMOUNT_UNIT><ADDITIVE>0</ADDITIVE></COMPONENT><COMPONENT><FORMULA>Na2O</FORMULA><HILL>Na2O</HILL><ELEMENTS><E>Na</E><E>O</E></ELEMENTS><AMOUNT>14.79</AMOUNT><AMOUNT_UNIT>mol%</AMOUNT_UNIT><ADDITIVE>0</ADDITIVE></COMPONENT><COMPONENT><FORMULA>Fe2O3</FORMULA><HILL>Fe2O3</HILL><ELEMENTS><E>Fe</E><E>O</E></ELEMENTS><AMOUNT>0.01</AMOUNT><AMOUNT_UNIT>mol%</AMOUNT_UNIT><ADDITIVE>0</ADDITIVE></COMPONENT><COMPONENT><FORMULA>V2O5</FORMULA><HILL>O5V2</HILL><ELEMENTS><E>O</E><E>V</E></ELEMENTS><AMOUNT>2.96</AMOUNT><AMOUNT_UNIT>mol%</AMOUNT_UNIT><ADDITIVE>0</ADDITIVE></COMPONENT><COMPONENT><FORMULA>P2O5</FORMULA><HILL>O5P2</HILL><ELEMENTS><E>O</E><E>P</E></ELEMENTS><AMOUNT>2.93</AMOUNT><AMOUNT_UNIT>mol%</AMOUNT_UNIT><ADDITIVE>0</ADDITIVE></COMPONENT></COMPOSITION><HILL_BASE>Al1470FeNa1480O10900P293Si3230V296</HILL_BASE><HILL_ADDS/><COMBINEDHILL>Al1470FeNa1480O10900P293Si3230V296</COMBINEDHILL><COMBINEDHILL2/><PRECISEHILL>Al1465FeNa1479O10872P293Si3230.5V296</PRECISEHILL><PRECISEHILL2/><ADDITIONMODE/></ITEM></STARTING></STARTINGS></STAGE><STAGE><PROCESSES>quenching</PROCESSES></STAGE><STAGE><CONDITIONS>molten KNO&lt;sub&gt;3&lt;/sub&gt;; 410 &#xB0;C; 2 h</CONDITIONS><PROCESSES>chemical tempering</PROCESSES></STAGE></FACT></FACTS></CERAMIC><CERAMIC><ITEM ID="205" VER="1.0" TYPE="glass/ceramic" TITLE="" HASH="748e44bd76c5be95c2f0a576b4d0f20f" HASH3="cd6756b9f6366cb1eb8af6a227be74ed" GHASH="6343c62f3d443f3e421a5227b1698c92"><LABEL>18</LABEL><CLASS>glass</CLASS><MODIFICATION/><ATTRIBUTE>chemically tempered</ATTRIBUTE><COMPOSITION><COMPONENT><FORMULA>SiO2</FORMULA><HILL>O2Si</HILL><ELEMENTS><E>O</E><E>Si</E></ELEMENTS><AMOUNT>62.53</AMOUNT><AMOUNT_UNIT>mol%</AMOUNT_UNIT><ADDITIVE>0</ADDITIVE></COMPONENT><COMPONENT><FORMULA>Al2O3</FORMULA><HILL>Al2O3</HILL><ELEMENTS><E>Al</E><E>O</E></ELEMENTS><AMOUNT>14.77</AMOUNT><AMOUNT_UNIT>mol%</AMOUNT_UNIT><ADDITIVE>0</ADDITIVE></COMPONENT><COMPONENT><FORMULA>Na2O</FORMULA><HILL>Na2O</HILL><ELEMENTS><E>Na</E><E>O</E></ELEMENTS><AMOUNT>14.74</AMOUNT><AMOUNT_UNIT>mol%</AMOUNT_UNIT><ADDITIVE>0</ADDITIVE></COMPONENT><COMPONENT><FORMULA>Fe2O3</FORMULA><HILL>Fe2O3</HILL><ELEMENTS><E>Fe</E><E>O</E></ELEMENTS><AMOUNT>0.01</AMOUNT><AMOUNT_UNIT>mol%</AMOUNT_UNIT><ADDITIVE>0</ADDITIVE></COMPONENT><COMPONENT><FORMULA>V2O5</FORMULA><HILL>O5V2</HILL><ELEMENTS><E>O</E><E>V</E></ELEMENTS><AMOUNT>2.92</AMOUNT><AMOUNT_UNIT>mol%</AMOUNT_UNIT><ADDITIVE>0</ADDITIVE></COMPONENT><COMPONENT><FORMULA>B2O3</FORMULA><HILL>B2O3</HILL><ELEMENTS><E>B</E><E>O</E></ELEMENTS><AMOUNT>4.99</AMOUNT><AMOUNT_UNIT>mol%</AMOUNT_UNIT><ADDITIVE>0</ADDITIVE></COMPONENT></COMPOSITION><HILL_BASE>Al1480B499FeNa1470O10700Si3130V292</HILL_BASE><HILL_ADDS/><COMBINEDHILL>Al1480B499FeNa1470O10700Si3130V292</COMBINEDHILL><COMBINEDHILL2/><PRECISEHILL>Al1477B499FeNa1474O10686Si3126.5V292</PRECISEHILL><PRECISEHILL2/><ADDITIONMODE/></ITEM><FACTS><FACT VER="2.1" NAME="QUAL" CITID="-20995"><PROPERTY><MEASURED>2</MEASURED><NAME>Vickers indentation threshold</NAME><DEP/><NEG>0</NEG></PROPERTY></FACT><FACT VER="2.0" NAME="PR" CITID="-20995"><CHEMSYNTH>1</CHEMSYNTH><STAGE><CONDITIONS>heating</CONDITIONS><PROCESSES>fictivation</PROCESSES><STARTINGS><STARTING><ITEM ID="77" VER="1.0" TYPE="glass/ceramic" HASH="1033d7a9e448c5dae238d7fad2baeb9b" HASH3="70b1b836231d89ccb100329532677ec4" GHASH="6343c62f3d443f3e421a5227b1698c92"><LABEL>18</LABEL><CLASS>glass</CLASS><MODIFICATION/><ATTRIBUTE/><COMPOSITION><COMPONENT><FORMULA>SiO2</FORMULA><HILL>O2Si</HILL><ELEMENTS><E>O</E><E>Si</E></ELEMENTS><AMOUNT>62.53</AMOUNT><AMOUNT_UNIT>mol%</AMOUNT_UNIT><ADDITIVE>0</ADDITIVE></COMPONENT><COMPONENT><FORMULA>Al2O3</FORMULA><HILL>Al2O3</HILL><ELEMENTS><E>Al</E><E>O</E></ELEMENTS><AMOUNT>14.77</AMOUNT><AMOUNT_UNIT>mol%</AMOUNT_UNIT><ADDITIVE>0</ADDITIVE></COMPONENT><COMPONENT><FORMULA>Na2O</FORMULA><HILL>Na2O</HILL><ELEMENTS><E>Na</E><E>O</E></ELEMENTS><AMOUNT>14.74</AMOUNT><AMOUNT_UNIT>mol%</AMOUNT_UNIT><ADDITIVE>0</ADDITIVE></COMPONENT><COMPONENT><FORMULA>Fe2O3</FORMULA><HILL>Fe2O3</HILL><ELEMENTS><E>Fe</E><E>O</E></ELEMENTS><AMOUNT>0.01</AMOUNT><AMOUNT_UNIT>mol%</AMOUNT_UNIT><ADDITIVE>0</ADDITIVE></COMPONENT><COMPONENT><FORMULA>V2O5</FORMULA><HILL>O5V2</HILL><ELEMENTS><E>O</E><E>V</E></ELEMENTS><AMOUNT>2.92</AMOUNT><AMOUNT_UNIT>mol%</AMOUNT_UNIT><ADDITIVE>0</ADDITIVE></COMPONENT><COMPONENT><FORMULA>B2O3</FORMULA><HILL>B2O3</HILL><ELEMENTS><E>B</E><E>O</E></ELEMENTS><AMOUNT>4.99</AMOUNT><AMOUNT_UNIT>mol%</AMOUNT_UNIT><ADDITIVE>0</ADDITIVE></COMPONENT></COMPOSITION><HILL_BASE>Al1480B499FeNa1470O10700Si3130V292</HILL_BASE><HILL_ADDS/><COMBINEDHILL>Al1480B499FeNa1470O10700Si3130V292</COMBINEDHILL><COMBINEDHILL2/><PRECISEHILL>Al1477B499FeNa1474O10686Si3126.5V292</PRECISEHILL><PRECISEHILL2/><ADDITIONMODE/></ITEM></STARTING></STARTINGS></STAGE><STAGE><PROCESSES>quenching</PROCESSES></STAGE><STAGE><CONDITIONS>molten KNO&lt;sub&gt;3&lt;/sub&gt;; 410 &#xB0;C; 2 h</CONDITIONS><PROCESSES>chemical tempering</PROCESSES></STAGE></FACT></FACTS></CERAMIC><CERAMIC><ITEM ID="209" VER="1.0" TYPE="glass/ceramic" TITLE="" HASH="60646d39bb9f712834dc30c144393714" HASH3="c13f2826eac8444b6a2bac1541a100fa" GHASH="62fb6be5f5617fc76cb0cb7fca689052"><LABEL>20</LABEL><CLASS>glass</CLASS><MODIFICATION/><ATTRIBUTE>chemically tempered</ATTRIBUTE><COMPOSITION><COMPONENT><FORMULA>SiO2</FORMULA><HILL>O2Si</HILL><ELEMENTS><E>O</E><E>Si</E></ELEMENTS><AMOUNT>62.32</AMOUNT><AMOUNT_UNIT>mol%</AMOUNT_UNIT><ADDITIVE>0</ADDITIVE></COMPONENT><COMPONENT><FORMULA>Al2O3</FORMULA><HILL>Al2O3</HILL><ELEMENTS><E>Al</E><E>O</E></ELEMENTS><AMOUNT>14.90</AMOUNT><AMOUNT_UNIT>mol%</AMOUNT_UNIT><ADDITIVE>0</ADDITIVE></COMPONENT><COMPONENT><FORMULA>Na2O</FORMULA><HILL>Na2O</HILL><ELEMENTS><E>Na</E><E>O</E></ELEMENTS><AMOUNT>14.92</AMOUNT><AMOUNT_UNIT>mol%</AMOUNT_UNIT><ADDITIVE>0</ADDITIVE></COMPONENT><COMPONENT><FORMULA>Fe2O3</FORMULA><HILL>Fe2O3</HILL><ELEMENTS><E>Fe</E><E>O</E></ELEMENTS><AMOUNT>0.34</AMOUNT><AMOUNT_UNIT>mol%</AMOUNT_UNIT><ADDITIVE>0</ADDITIVE></COMPONENT><COMPONENT><FORMULA>V2O5</FORMULA><HILL>O5V2</HILL><ELEMENTS><E>O</E><E>V</E></ELEMENTS><AMOUNT>2.50</AMOUNT><AMOUNT_UNIT>mol%</AMOUNT_UNIT><ADDITIVE>0</ADDITIVE></COMPONENT><COMPONENT><FORMULA>B2O3</FORMULA><HILL>B2O3</HILL><ELEMENTS><E>B</E><E>O</E></ELEMENTS><AMOUNT>4.98</AMOUNT><AMOUNT_UNIT>mol%</AMOUNT_UNIT><ADDITIVE>0</ADDITIVE></COMPONENT></COMPOSITION><HILL_BASE>Al43.8B14.6FeNa43.9O313Si91.6V7.35</HILL_BASE><HILL_ADDS/><COMBINEDHILL>Al43.8B14.6FeNa43.9O313Si91.6V7.35</COMBINEDHILL><COMBINEDHILL2/><PRECISEHILL>Al43.824B14.647FeNa43.882O312.82Si91.647V7.3529</PRECISEHILL><PRECISEHILL2/><ADDITIONMODE/></ITEM><FACTS><FACT VER="2.1" NAME="QUAL" CITID="-20995"><PROPERTY><MEASURED>2</MEASURED><NAME>Vickers indentation threshold</NAME><DEP/><NEG>0</NEG></PROPERTY></FACT><FACT VER="2.0" NAME="PR" CITID="-20995"><CHEMSYNTH>1</CHEMSYNTH><STAGE><CONDITIONS>heating</CONDITIONS><PROCESSES>fictivation</PROCESSES><STARTINGS><STARTING><ITEM ID="80" VER="1.0" TYPE="glass/ceramic" HASH="04f5ef7bc84e86fbffa0184ce30c5d74" HASH3="aed541edcf3e80865ec3e0c9c1bdc20f" GHASH="62fb6be5f5617fc76cb0cb7fca689052"><LABEL>20</LABEL><CLASS>glass</CLASS><MODIFICATION/><ATTRIBUTE/><COMPOSITION><COMPONENT><FORMULA>SiO2</FORMULA><HILL>O2Si</HILL><ELEMENTS><E>O</E><E>Si</E></ELEMENTS><AMOUNT>62.32</AMOUNT><AMOUNT_UNIT>mol%</AMOUNT_UNIT><ADDITIVE>0</ADDITIVE></COMPONENT><COMPONENT><FORMULA>Al2O3</FORMULA><HILL>Al2O3</HILL><ELEMENTS><E>Al</E><E>O</E></ELEMENTS><AMOUNT>14.90</AMOUNT><AMOUNT_UNIT>mol%</AMOUNT_UNIT><ADDITIVE>0</ADDITIVE></COMPONENT><COMPONENT><FORMULA>Na2O</FORMULA><HILL>Na2O</HILL><ELEMENTS><E>Na</E><E>O</E></ELEMENTS><AMOUNT>14.92</AMOUNT><AMOUNT_UNIT>mol%</AMOUNT_UNIT><ADDITIVE>0</ADDITIVE></COMPONENT><COMPONENT><FORMULA>Fe2O3</FORMULA><HILL>Fe2O3</HILL><ELEMENTS><E>Fe</E><E>O</E></ELEMENTS><AMOUNT>0.34</AMOUNT><AMOUNT_UNIT>mol%</AMOUNT_UNIT><ADDITIVE>0</ADDITIVE></COMPONENT><COMPONENT><FORMULA>V2O5</FORMULA><HILL>O5V2</HILL><ELEMENTS><E>O</E><E>V</E></ELEMENTS><AMOUNT>2.50</AMOUNT><AMOUNT_UNIT>mol%</AMOUNT_UNIT><ADDITIVE>0</ADDITIVE></COMPONENT><COMPONENT><FORMULA>B2O3</FORMULA><HILL>B2O3</HILL><ELEMENTS><E>B</E><E>O</E></ELEMENTS><AMOUNT>4.98</AMOUNT><AMOUNT_UNIT>mol%</AMOUNT_UNIT><ADDITIVE>0</ADDITIVE></COMPONENT></COMPOSITION><HILL_BASE>Al43.8B14.6FeNa43.9O313Si91.6V7.35</HILL_BASE><HILL_ADDS/><COMBINEDHILL>Al43.8B14.6FeNa43.9O313Si91.6V7.35</COMBINEDHILL><COMBINEDHILL2/><PRECISEHILL>Al43.824B14.647FeNa43.882O312.82Si91.647V7.3529</PRECISEHILL><PRECISEHILL2/><ADDITIONMODE/></ITEM></STARTING></STARTINGS></STAGE><STAGE><PROCESSES>quenching</PROCESSES></STAGE><STAGE><CONDITIONS>molten KNO&lt;sub&gt;3&lt;/sub&gt;; 410 &#xB0;C; 2 h</CONDITIONS><PROCESSES>chemical tempering</PROCESSES></STAGE></FACT></FACTS></CERAMIC><CERAMIC><ITEM ID="213" VER="1.0" TYPE="glass/ceramic" TITLE="" HASH="d13d65e53472894144c524b78cee6ec5" HASH3="8c213474e22141d750c4369b4a26663f" GHASH="40e8eb902b8830ceb6ead22c15de154f"><LABEL>21</LABEL><CLASS>glass</CLASS><MODIFICATION/><ATTRIBUTE>chemically tempered</ATTRIBUTE><COMPOSITION><COMPONENT><FORMULA>SiO2</FORMULA><HILL>O2Si</HILL><ELEMENTS><E>O</E><E>Si</E></ELEMENTS><AMOUNT>62.57</AMOUNT><AMOUNT_UNIT>mol%</AMOUNT_UNIT><ADDITIVE>0</ADDITIVE></COMPONENT><COMPONENT><FORMULA>Al2O3</FORMULA><HILL>Al2O3</HILL><ELEMENTS><E>Al</E><E>O</E></ELEMENTS><AMOUNT>14.85</AMOUNT><AMOUNT_UNIT>mol%</AMOUNT_UNIT><ADDITIVE>0</ADDITIVE></COMPONENT><COMPONENT><FORMULA>Na2O</FORMULA><HILL>Na2O</HILL><ELEMENTS><E>Na</E><E>O</E></ELEMENTS><AMOUNT>14.90</AMOUNT><AMOUNT_UNIT>mol%</AMOUNT_UNIT><ADDITIVE>0</ADDITIVE></COMPONENT><COMPONENT><FORMULA>Fe2O3</FORMULA><HILL>Fe2O3</HILL><ELEMENTS><E>Fe</E><E>O</E></ELEMENTS><AMOUNT>0.68</AMOUNT><AMOUNT_UNIT>mol%</AMOUNT_UNIT><ADDITIVE>0</ADDITIVE></COMPONENT><COMPONENT><FORMULA>V2O5</FORMULA><HILL>O5V2</HILL><ELEMENTS><E>O</E><E>V</E></ELEMENTS><AMOUNT>1.99</AMOUNT><AMOUNT_UNIT>mol%</AMOUNT_UNIT><ADDITIVE>0</ADDITIVE></COMPONENT><COMPONENT><FORMULA>B2O3</FORMULA><HILL>B2O3</HILL><ELEMENTS><E>B</E><E>O</E></ELEMENTS><AMOUNT>4.97</AMOUNT><AMOUNT_UNIT>mol%</AMOUNT_UNIT><ADDITIVE>0</ADDITIVE></COMPONENT></COMPOSITION><HILL_BASE>Al21.8B7.31FeNa21.9O156Si46V2.93</HILL_BASE><HILL_ADDS/><COMBINEDHILL>Al21.8B7.31FeNa21.9O156Si46V2.93</COMBINEDHILL><COMBINEDHILL2/><PRECISEHILL>Al21.838B7.3088FeNa21.912O155.51Si46.007V2.9265</PRECISEHILL><PRECISEHILL2/><ADDITIONMODE/></ITEM><FACTS><FACT VER="2.1" NAME="QUAL" CITID="-20995"><PROPERTY><MEASURED>2</MEASURED><NAME>Vickers indentation threshold</NAME><DEP/><NEG>0</NEG></PROPERTY></FACT><FACT VER="2.0" NAME="PR" CITID="-20995"><CHEMSYNTH>1</CHEMSYNTH><STAGE><CONDITIONS>heating</CONDITIONS><PROCESSES>fictivation</PROCESSES><STARTINGS><STARTING><ITEM ID="83" VER="1.0" TYPE="glass/ceramic" HASH="4b47ffb86979b68a00ada30a91c3d82e" HASH3="44a0e3662d33e7e3ebe8a402e610e2c8" GHASH="40e8eb902b8830ceb6ead22c15de154f"><LABEL>21</LABEL><CLASS>glass</CLASS><MODIFICATION/><ATTRIBUTE/><COMPOSITION><COMPONENT><FORMULA>SiO2</FORMULA><HILL>O2Si</HILL><ELEMENTS><E>O</E><E>Si</E></ELEMENTS><AMOUNT>62.57</AMOUNT><AMOUNT_UNIT>mol%</AMOUNT_UNIT><ADDITIVE>0</ADDITIVE></COMPONENT><COMPONENT><FORMULA>Al2O3</FORMULA><HILL>Al2O3</HILL><ELEMENTS><E>Al</E><E>O</E></ELEMENTS><AMOUNT>14.85</AMOUNT><AMOUNT_UNIT>mol%</AMOUNT_UNIT><ADDITIVE>0</ADDITIVE></COMPONENT><COMPONENT><FORMULA>Na2O</FORMULA><HILL>Na2O</HILL><ELEMENTS><E>Na</E><E>O</E></ELEMENTS><AMOUNT>14.90</AMOUNT><AMOUNT_UNIT>mol%</AMOUNT_UNIT><ADDITIVE>0</ADDITIVE></COMPONENT><COMPONENT><FORMULA>Fe2O3</FORMULA><HILL>Fe2O3</HILL><ELEMENTS><E>Fe</E><E>O</E></ELEMENTS><AMOUNT>0.68</AMOUNT><AMOUNT_UNIT>mol%</AMOUNT_UNIT><ADDITIVE>0</ADDITIVE></COMPONENT><COMPONENT><FORMULA>V2O5</FORMULA><HILL>O5V2</HILL><ELEMENTS><E>O</E><E>V</E></ELEMENTS><AMOUNT>1.99</AMOUNT><AMOUNT_UNIT>mol%</AMOUNT_UNIT><ADDITIVE>0</ADDITIVE></COMPONENT><COMPONENT><FORMULA>B2O3</FORMULA><HILL>B2O3</HILL><ELEMENTS><E>B</E><E>O</E></ELEMENTS><AMOUNT>4.97</AMOUNT><AMOUNT_UNIT>mol%</AMOUNT_UNIT><ADDITIVE>0</ADDITIVE></COMPONENT></COMPOSITION><HILL_BASE>Al21.8B7.31FeNa21.9O156Si46V2.93</HILL_BASE><HILL_ADDS/><COMBINEDHILL>Al21.8B7.31FeNa21.9O156Si46V2.93</COMBINEDHILL><COMBINEDHILL2/><PRECISEHILL>Al21.838B7.3088FeNa21.912O155.51Si46.007V2.9265</PRECISEHILL><PRECISEHILL2/><ADDITIONMODE/></ITEM></STARTING></STARTINGS></STAGE><STAGE><PROCESSES>quenching</PROCESSES></STAGE><STAGE><CONDITIONS>molten KNO&lt;sub&gt;3&lt;/sub&gt;; 410 &#xB0;C; 2 h</CONDITIONS><PROCESSES>chemical tempering</PROCESSES></STAGE></FACT></FACTS></CERAMIC><CERAMIC><ITEM ID="217" VER="1.0" TYPE="glass/ceramic" TITLE="" HASH="03a11198d0ad9b47afe164fc07d4bb09" HASH3="ce2ecf42faeb53463781fcb9a6cd91bf" GHASH="52cb2517793d755c41ef08688d0499d4"><LABEL>5</LABEL><CLASS>glass</CLASS><MODIFICATION/><ATTRIBUTE>chemically tempered</ATTRIBUTE><COMPOSITION><COMPONENT><FORMULA>SiO2</FORMULA><HILL>O2Si</HILL><ELEMENTS><E>O</E><E>Si</E></ELEMENTS><AMOUNT>65.6</AMOUNT><AMOUNT_UNIT>mol%</AMOUNT_UNIT><ADDITIVE>0</ADDITIVE></COMPONENT><COMPONENT><FORMULA>Al2O3</FORMULA><HILL>Al2O3</HILL><ELEMENTS><E>Al</E><E>O</E></ELEMENTS><AMOUNT>14.51</AMOUNT><AMOUNT_UNIT>mol%</AMOUNT_UNIT><ADDITIVE>0</ADDITIVE></COMPONENT><COMPONENT><FORMULA>Na2O</FORMULA><HILL>Na2O</HILL><ELEMENTS><E>Na</E><E>O</E></ELEMENTS><AMOUNT>15.28</AMOUNT><AMOUNT_UNIT>mol%</AMOUNT_UNIT><ADDITIVE>0</ADDITIVE></COMPONENT><COMPONENT><FORMULA>Co3O4</FORMULA><HILL>Co3O4</HILL><ELEMENTS><E>Co</E><E>O</E></ELEMENTS><AMOUNT>4.55</AMOUNT><AMOUNT_UNIT>mol%</AMOUNT_UNIT><ADDITIVE>0</ADDITIVE></COMPONENT></COMPOSITION><HILL_BASE>Al2.13CoNa2.24O15.3Si4.81</HILL_BASE><HILL_ADDS/><COMBINEDHILL>Al2.13CoNa2.24O15.3Si4.81</COMBINEDHILL><COMBINEDHILL2/><PRECISEHILL>Al2.126CoNa2.2388O15.253Si4.8059</PRECISEHILL><PRECISEHILL2/><ADDITIONMODE/></ITEM><FACTS><FACT VER="2.1" NAME="QUAL" CITID="-20995"><PROPERTY><MEASURED>2</MEASURED><NAME>hardness</NAME><DEP/><NEG>0</NEG></PROPERTY></FACT><FACT VER="2.0" NAME="PR" CITID="-20995"><CHEMSYNTH>1</CHEMSYNTH><STAGE><CONDITIONS>669 &#xB0;C</CONDITIONS><PROCESSES>fictivation</PROCESSES><STARTINGS><STARTING><ITEM ID="26" VER="1.0" TYPE="glass/ceramic" HASH="85cabebb6ac877bfbbaec24263f0e617" HASH3="a271a07b6b971a4bd1d0ca84a5718d9f" GHASH="52cb2517793d755c41ef08688d0499d4"><LABEL>5</LABEL><CLASS>glass</CLASS><MODIFICATION/><ATTRIBUTE/><COMPOSITION><COMPONENT><FORMULA>SiO2</FORMULA><HILL>O2Si</HILL><ELEMENTS><E>O</E><E>Si</E></ELEMENTS><AMOUNT>65.6</AMOUNT><AMOUNT_UNIT>mol%</AMOUNT_UNIT><ADDITIVE>0</ADDITIVE></COMPONENT><COMPONENT><FORMULA>Al2O3</FORMULA><HILL>Al2O3</HILL><ELEMENTS><E>Al</E><E>O</E></ELEMENTS><AMOUNT>14.51</AMOUNT><AMOUNT_UNIT>mol%</AMOUNT_UNIT><ADDITIVE>0</ADDITIVE></COMPONENT><COMPONENT><FORMULA>Na2O</FORMULA><HILL>Na2O</HILL><ELEMENTS><E>Na</E><E>O</E></ELEMENTS><AMOUNT>15.28</AMOUNT><AMOUNT_UNIT>mol%</AMOUNT_UNIT><ADDITIVE>0</ADDITIVE></COMPONENT><COMPONENT><FORMULA>Co3O4</FORMULA><HILL>Co3O4</HILL><ELEMENTS><E>Co</E><E>O</E></ELEMENTS><AMOUNT>4.55</AMOUNT><AMOUNT_UNIT>mol%</AMOUNT_UNIT><ADDITIVE>0</ADDITIVE></COMPONENT></COMPOSITION><HILL_BASE>Al2.13CoNa2.24O15.3Si4.81</HILL_BASE><HILL_ADDS/><COMBINEDHILL>Al2.13CoNa2.24O15.3Si4.81</COMBINEDHILL><COMBINEDHILL2/><PRECISEHILL>Al2.126CoNa2.2388O15.253Si4.8059</PRECISEHILL><PRECISEHILL2/><ADDITIONMODE/></ITEM></STARTING></STARTINGS></STAGE><STAGE><CONDITIONS>molten KNO&lt;sub&gt;3&lt;/sub&gt;; 410 &#xB0;C; 2-6 h</CONDITIONS><PROCESSES>chemical tempering</PROCESSES></STAGE></FACT></FACTS></CERAMIC><CERAMIC><ITEM ID="222" VER="1.0" TYPE="glass/ceramic" TITLE="" HASH="4bc56c3e55c11e914c62f6403272ed3c" HASH3="eb637bd858babfcad9e579f51699f61d" GHASH="bb6432d189b1cb49fbcc8fb4dc7a0c66"><LABEL>2</LABEL><CLASS>glass</CLASS><MODIFICATION/><ATTRIBUTE>chemically tempered</ATTRIBUTE><COMPOSITION><COMPONENT><FORMULA>SiO2</FORMULA><HILL>O2Si</HILL><ELEMENTS><E>O</E><E>Si</E></ELEMENTS><AMOUNT>65.63</AMOUNT><AMOUNT_UNIT>mol%</AMOUNT_UNIT><ADDITIVE>0</ADDITIVE></COMPONENT><COMPONENT><FORMULA>Al2O3</FORMULA><HILL>Al2O3</HILL><ELEMENTS><E>Al</E><E>O</E></ELEMENTS><AMOUNT>14.46</AMOUNT><AMOUNT_UNIT>mol%</AMOUNT_UNIT><ADDITIVE>0</ADDITIVE></COMPONENT><COMPONENT><FORMULA>Na2O</FORMULA><HILL>Na2O</HILL><ELEMENTS><E>Na</E><E>O</E></ELEMENTS><AMOUNT>14.82</AMOUNT><AMOUNT_UNIT>mol%</AMOUNT_UNIT><ADDITIVE>0</ADDITIVE></COMPONENT><COMPONENT><FORMULA>V2O5</FORMULA><HILL>O5V2</HILL><ELEMENTS><E>O</E><E>V</E></ELEMENTS><AMOUNT>5.05</AMOUNT><AMOUNT_UNIT>mol%</AMOUNT_UNIT><ADDITIVE>0</ADDITIVE></COMPONENT></COMPOSITION><HILL_BASE>Al2.86Na2.93O21.3Si6.5V</HILL_BASE><HILL_ADDS/><COMBINEDHILL>Al2.86Na2.93O21.3Si6.5V</COMBINEDHILL><COMBINEDHILL2/><PRECISEHILL>Al2.8634Na2.9347O21.258Si6.498V</PRECISEHILL><PRECISEHILL2/><ADDITIONMODE/></ITEM><FACTS><FACT VER="2.1" NAME="QUAL" CITID="-20995"><PROPERTY><MEASURED>2</MEASURED><NAME>hardness</NAME><DEP/><NEG>0</NEG></PROPERTY></FACT><FACT VER="2.0" NAME="PR" CITID="-20995"><CHEMSYNTH>1</CHEMSYNTH><STAGE><CONDITIONS>720 &#xB0;C</CONDITIONS><PROCESSES>fictivation</PROCESSES><STARTINGS><STARTING><ITEM ID="8" VER="1.0" TYPE="glass/ceramic" HASH="235366e86d5eed3ffe67e0c80fa15376" HASH3="9983ffb254f7ba9d48c330598d4f83f3" GHASH="bb6432d189b1cb49fbcc8fb4dc7a0c66"><LABEL>2</LABEL><CLASS>glass</CLASS><MODIFICATION/><ATTRIBUTE/><COMPOSITION><COMPONENT><FORMULA>SiO2</FORMULA><HILL>O2Si</HILL><ELEMENTS><E>O</E><E>Si</E></ELEMENTS><AMOUNT>65.63</AMOUNT><AMOUNT_UNIT>mol%</AMOUNT_UNIT><ADDITIVE>0</ADDITIVE></COMPONENT><COMPONENT><FORMULA>Al2O3</FORMULA><HILL>Al2O3</HILL><ELEMENTS><E>Al</E><E>O</E></ELEMENTS><AMOUNT>14.46</AMOUNT><AMOUNT_UNIT>mol%</AMOUNT_UNIT><ADDITIVE>0</ADDITIVE></COMPONENT><COMPONENT><FORMULA>Na2O</FORMULA><HILL>Na2O</HILL><ELEMENTS><E>Na</E><E>O</E></ELEMENTS><AMOUNT>14.82</AMOUNT><AMOUNT_UNIT>mol%</AMOUNT_UNIT><ADDITIVE>0</ADDITIVE></COMPONENT><COMPONENT><FORMULA>V2O5</FORMULA><HILL>O5V2</HILL><ELEMENTS><E>O</E><E>V</E></ELEMENTS><AMOUNT>5.05</AMOUNT><AMOUNT_UNIT>mol%</AMOUNT_UNIT><ADDITIVE>0</ADDITIVE></COMPONENT></COMPOSITION><HILL_BASE>Al2.86Na2.93O21.3Si6.5V</HILL_BASE><HILL_ADDS/><COMBINEDHILL>Al2.86Na2.93O21.3Si6.5V</COMBINEDHILL><COMBINEDHILL2/><PRECISEHILL>Al2.8634Na2.9347O21.258Si6.498V</PRECISEHILL><PRECISEHILL2/><ADDITIONMODE/></ITEM></STARTING></STARTINGS></STAGE><STAGE><CONDITIONS>molten KNO&lt;sub&gt;3&lt;/sub&gt;; 410 &#xB0;C; 2-6 h</CONDITIONS><PROCESSES>chemical tempering</PROCESSES></STAGE></FACT></FACTS></CERAMIC></CERAMICS></ROOT>
